Repository: VenciFreeman/Notes

# Notes
> My reading notes and class notes in Markdown.

## CS

> Computer science related notes.

- 00：[`操作系统设计与实现`]( https://github.com/VenciFreeman/Notes/tree/master/CS00_操作系统设计与实现 )
  - `创建日期`：2020/03/10
  - `主讲`：—
  - `参考`：[*Operating System: Design and Implementation (Third Edition)*]( http://vig.prenhall.com/catalog/academic/product/0,1144,0131429388,00.html )
  - `作者`：[Andrew S. Tanenbaum]( https://www.cs.vu.nl/~ast/ ), [Albert S. Woodhull]( http://minix1.woodhull.com/asw/ )
  - [ ] `未完成`
- 01：[`深入理解计算机系统`]( https://github.com/VenciFreeman/Notes/tree/master/CS01_深入理解计算机系统 )
  - `创建日期`：2021/04/12
  - `主讲`：—
  - `参考`：[*Computer System: A Programmers Perspective (Third Edition)*]( )
  - `作者`：[Randal E. Bryant](), [David R. O'Hallaron]()
  - [ ] `未完成`
- 02：[`计算机体系结构：量化研究方法`]( https://github.com/VenciFreeman/Notes/tree/master/CS02_计算机体系结构_量化研究方法 )
  - `创建日期`：2021/04/11
  - `主讲`：—
  - `参考`：[*Computer Architecture: A Quantitative Approach (Fifth Edition)*]()
  - `作者`：[John L. Hennessy](), [David A. Patterson]()
  - [ ] `未完成`

## ME

> Microelectronics related notes.

- 00：[`纳米材料与器件`]( https://github.com/VenciFreeman/Notes/tree/master/ME00_纳米材料与器件 )
  - `创建日期`：2020/02/24
  - `主讲`：[陈长鑫]( http://dmne.sjtu.edu.cn/dmne/faculty/teacher/chenchangxin/ )
  - `参考`：[*纳米材料和器件导论 (第二版)*]( https://book.douban.com/subject/5921449/ )
  - `作者`：[郭子政](https://baike.baidu.com/item/郭子政/1572612), [时东陆]( https://baike.baidu.com/item/时东陆 )
  - [x] `已完成`
- 01：[`集成电路与微系统封装`]( https://github.com/VenciFreeman/Notes/tree/master/ME01_集成电路与微系统封装) 
  - `创建日期`：2020/02/26
  - `主讲`：[杨卓青]( http://dmne.sjtu.edu.cn/dmne/faculty/teacher/yangzhuoqing/ )
  - `参考`：[*微电子封装技术*]( http://book.sciencereading.cn/shop/book/Booksimple/show.do?id=BD99D97BD2203467AB0D3BC89F988C2DD000 )
  - `作者`：[胡永达]( http://www.ese.uestc.edu.cn/info/5036/8569.htm ), [李元勋]( http://www.ese.uestc.edu.cn/info/5035/7613.htm ), [杨邦朝]( http://upload.xueshu.baidu.com/scholarID/CN-BZ74BGOJ )
  - [x] `已完成`
- 02：[`半导体物理学`](https://github.com/VenciFreeman/Notes/tree/master/ME02_半导体物理与器件) 
  - `创建日期`：2020/03/10
  - `主讲`：[付宇卓]( http://dmne.sjtu.edu.cn/dmne/faculty/teacher/fuyuzhuo/ )
  - `参考`：[*Semiconductor Physics and Devices Basic Principles (Fourth Edition)*]( https://easyengineering.net/semiconductor-physics-and-devices-by-donald-neamen-book/ )
  - `作者`：[Donald A. Neamen]( https://ece.unm.edu/faculty-staff/emeritus-profile/donald-neamen.html )
  - [ ] `未完成`
- 03：[`微纳电子前沿技术`]( https://github.com/VenciFreeman/Notes/tree/master/ME03_微纳电子前沿技术 )
  - `创建日期`：2020/03/25
  - `主讲`：[孙亚男]( http://dmne.sjtu.edu.cn/dmne/faculty/teacher/sunyanan/ ), [杨志]( http://dmne.sjtu.edu.cn/dmne/faculty/teacher/yangzhi/ )
  - `参考`：—
  - `作者`：—
  - [x] `已完成`
- 04：[`先进数字系统芯片设计`]( https://github.com/VenciFreeman/Notes/tree/master/ME04_先进数字系统芯片设计 )
  - `创建日期`：2020/04/22
  - `主讲`：[蒋剑飞]( http://ic.sjtu.edu.cn/ic/faculty/jiangjianfei/ ), [毛志刚]( http://ic.sjtu.edu.cn/ic/faculty/maozhigang/ ) 
  - `参考`：[*SoC设计方法与实现*]( https://book.douban.com/subject/6844208/ ), [*RISC-V架构与嵌入式开发快速入门*]( https://book.douban.com/subject/30766751/ )
  - `作者`：[郭炜](  http://school.freekaoyan.com/tj/tju/daoshi/2016/02-03/1454482232483789.shtml  ), [胡振波](  https://www.qixin.com/shareholder/e883a1e68cafe6b3a2/f4c9d5a0-fa9a-4fa5-81bb-60dcaa7e56af  )
  - [x] `已完成`
- 05：[`集成电路工艺技术课程设计`]( https://github.com/VenciFreeman/Notes/tree/master/ME05_集成电路工艺技术课程设计 )
  - `创建日期`：2020/04/22
  - `主讲`：[黄其煜]( http://ic.sjtu.edu.cn/ic/faculty/maozhigang/ ) 
  - `参考`：—
  - `作者`：—
  - [x] `已完成`
- 06：[`先进微纳加工技术`]( https://github.com/VenciFreeman/Notes/tree/master/ME06_先进微纳加工技术 )
  - `创建日期`：2020/04/22
  - `主讲`：[张丛春]( http://ic.sjtu.edu.cn/ic/faculty/maozhigang/ )
  - `参考`：[*Handbook for Nanofabrication*]( https://books.google.com/books?id=Ks6WCn6nkiwC&printsec=frontcover#v=onepage&q&f=false )
  - `作者`：[Gary Wiederrecht]( https://www.anl.gov/profile/gary-wiederrecht )
  - [x] `已完成`

## PS

> Political and Social Science Related Notes.

- 00：[`国家建设与政府行为`]( https://github.com/VenciFreeman/Notes/tree/master/PS00_国家建设与政府行为 )
  - `创建日期`：2020/02/28
  - `主讲`：—
  - `参考`：[*国家建设与政府行为*]( https://book.douban.com/subject/11525224/ )
  - `作者`：[周雪光]( https://sociology.stanford.edu/people/xueguang-zhou )，[刘世定]( http://www.shehui.pku.edu.cn/sz/content.aspx?nodeid=589 )，[折晓叶]( http://nisd.cssn.cn/shfzzlyjy/shfzzlyjy_rcdw/rcdw_yjry/yjry_yjy/201212/t20121224_1823111.shtml )
  - [x] `已完成`
- 01：[`就业利息和货币通论`](  https://github.com/VenciFreeman/Notes/tree/master/PS01_就业利息和货币通论  )
  - `创建日期`：2020/08/04
  - `主讲`：—
  - `参考`：[*就业、利息和货币通论*]( https://weread.qq.com/web/reader/d6632d705cf769d6646fc55ke4d32d5015e4da3b7fbb1fa )
  - `作者`：[John Maynard Keynes](  http://en.wikipedia.org/wiki/John_Maynard_Keynes  )
  - [ ] `未完成`
- 02：[`考研政治提纲`](  https://github.com/VenciFreeman/Notes/tree/master/PS02_考研政治提纲  )
  - `创建日期`：2020/08/09
  - `主讲`：徐涛
  - `参考`：
  - `作者`：
  - [x] `已完成`

File: ME00_纳米材料与器件/01_概述.md
# 第一章 绪论

[TOC]

## 纳米科学与技术

### 定义

- 对**纳米尺度(0.1-100nm)**的结构和物体进行探索分析
- 研究和利用关键纳米尺度范围下的特殊现象、规律及物质特殊性能
- 表现特定**纳米效应**
- 原子、分子层面改造和构建物体、表界面和功能器件等

> 多学科交叉融合的新兴学科

### 尺度观念

- 原子：1 Åm
- 染色体：1 nm
- 荧光蛋白：10 nm
- 金粒子：100 nm
- 细菌：1 μm
- 动物细胞：10 μm

### 纳米尺度领域的科学

- 纳米电子学
  - 探测、识别和控制单个量子（波）的运动规律
  - 纳米电子学孤子波传导
  - 纳米隧穿输运
  - 纳米沟道效应
  - 量子尺寸限制效应
  - 库仑阻塞效应
  - 普适电导涨落
- 纳米材料学
  - 纳米晶体自组织
  - 纳米材料力学机制
  - 纳米自组装机制
- 纳米光学
  - 纳米近场光学机制
  - 纳米尺度特异光吸收
  - 纳米表面反射、衍射
- 纳米化学
  - 纳米表面催化
  - 纳米结构化学活性
  - 纳米光催化
- 纳米物理
  - 纳米热、力、磁学
  - 纳米量子特性

### 纳米尺度领域的技术

- 纳米测量：精确尺度
- 纳米材料：纳米结构的组件
- 纳米操纵：纳米尺度精确移位/固定
- 纳米构筑：自下而上的组装
- 纳米集成：纳米组件功能集成
- 纳米系统：纳米技术智能网络

## 纳米电子材料与器件

### 纳米器件

#### 纳米电子材料(课程重点)

基于纳米结构、材料、设计的场效应晶体管、光电器件、二极管、传感器等。

- 零维：纳米颗粒和纳米粉体材料（富勒烯、足球烯）
- 一维：纳米线、纳米管和纳米带（硅、碳化硅、金属）
- 二维：纳米薄膜、超晶格和量子阱（石墨烯）
- 中孔材料：多孔硅、分子筛

#### 分子电子器件

利用**共价键**分子结构与本体衬底分子隔离，器件的线和开关由单个**分子/超分子**结构组成

- 举例：
  - 甲基两侧做上金属电极可以形成电子器件，两侧的甲基有高的势垒，苯环有量子阱
  - 长的原子线交叉组成，其中一个原子量断裂。在断裂原子链上加门电压，可以抽离单个原子

#### 纳米集成微系统-纳机电系统(NEMS)

纳机电系统(**N**ano**e**lectro**m**echanical **S**ystems) 研究尺度在0.1-100nm范围内结构、元件和系统的性质与应用。

- 材料广
- 加工空间分辨率高
- 举例：
  - 纳米孔洞嵌套的点阵结构
  - 线状定向排列
  - 生物塑化结构材料（纳米级悬臂梁）
  - 片上系统

### MEMS与NEMS对比

|   内容   |              MEMS              |                             NEMS                             |
| :------: | :----------------------------: | :----------------------------------------------------------: |
|   尺度   |           0.1-100μm            |                          0.1-100nm                           |
|   机理   |         多域耦合(宏观)         |                   量子效应、边界效应(微观)                   |
| 制造方法 |          Top-down 硅           |                   Top-down & Bottom up 碳                    |
| 系统集成 |    机光生物器件与微电子集成    |                    自组装、自检测、自修复                    |
| 学科交叉 |  电子、机械、光学材料、物化生  |                      多学科与微学科结合                      |
| 典型器件 | 微镜、喷头、加速度计、生物芯片 | 碳纳米管微结构、DNA基础纳结构、原子开关、生物电机微小化、集成化、智能化 |
|   特点   |     微型化、集成化、智能化     |             材料、结构、器件和系统的重新设计构造             |

### 传统微电子器件

- 材料：高纯硅、锗、镓、砷
- 工艺：光刻、掺杂、外延技术
- 理论：半导体物理
- 发展限制(10nm以下)
  - 原理性限制：晶体原子间距、热扰动、量子扰动、电磁扰动、测不准原理与光速
  - 技术性限制：短沟道效应、漏电流、导通电阻减小、速度饱和与扩散层固溶度
  - 超集成化、超高集成器件制造成品率下降、特性不均匀、可靠性差
  - 工作速度、超细布线电阻增大、布线增长导致电阻/电容比增大，杂散电容的增大等抑制了速度提高
  - 复杂性限制、设计、测试和检验时间的猛增，是复杂性结构的必然结果
  - 经济性限制、结构复杂化、制作成本上升，工艺复杂、设备成本增大

### 纳米电子器件

> 基于结构、纳米材料、设计的场效应晶体管等。

- 材料：纳米材料，如碳基(碳纳米管、石墨烯等)、新型二维材料等
- 工艺：自下而上技术、分子尺度自组装和剪裁技术
- 理论：量子力学、纳米器件的量子统计理论

#### 利用纳米新效应设计器件

- 量子限域效应
- 库仑阻塞效应
- 量子相干效应
- A-B效应
- 量子霍尔效应
- 普适电导涨落特性
- 海森堡不确定效应

#### 纳米电路

## 纳米光电子材料与器件

### 纳米光电材料

- 特征：纳米尺度的光电材料，具有特殊光电性能，在光学及光电电学性质上表现出宏观光电材料特征
- 主要来源：
  - 小尺寸效应：带隙发生分裂
  - 表面效应：比表面积增大，有更好的光电效应
  - 量子尺寸效应
- 种类：纳米光电转换器件(光伏器件)、纳米发光材料(电致发光原理)及纳米光催化材料

### 纳米光电器件

- 纳米探测及传感器件：量子点光探测器，纳米线传感器
- 纳米光电转换器件：量子点太阳能电池
- 纳米发光器件：量子点激光器，纳米线发光二极管
- 纳米光存储器件：量子点光存储器
- 纳米光传输器件：纳米光纤
- 纳米光开关、光调制器

## 纳米加工方法

### 薄膜生长技术

- 电子束蒸发或热蒸发
  - 对陶瓷或金属靶材进行加热到目标材料上，形成薄膜
- 磁控溅射
  - 溅射：以一定能量的粒子(离子或中性原子、分子)轰击固体表面，使固体近表面的原子或分子获得足够大的能量而最终逸出固体表面
- PECVD
  - 等离子增强化学气相沉积
  - 借助微波或射频等使含有薄膜成分原子的气体电离，在局部形成等离子体，在基片上沉积出所期望的薄膜
- MOCVD
  - 金属有机化学气相沉积
  - 以Ⅲ族、Ⅱ族元素的有机化合物和V、Ⅵ族元素的氢化物等作为晶体生长源材料，以热分解反应方式在衬底上进行气相外延
- MBE
  - 分子束外延
  -  在适当的衬底与合适的条件下，沿衬底材料晶轴方向逐层生长薄膜
- ALD
  - 原子层沉积
  -  将物质以单原子膜形式层层镀在基底表面的方法，每次反应只沉积一层原子

### 用于CMOS的加工技术

- 光刻技术
  - 利用光学-化学反应原理和化学、物理刻蚀方法，将电路图形传递到单晶表面或介质层上，形成有效图形窗口或功能图形的工艺技术
  - 在衬底(硅片)上覆盖光刻胶，然后加掩模版，用紫外光透过掩模版照射光刻胶，然后沉积金属或用刻蚀方法在光刻胶上继续加工，最终将掩模版上图案转到衬底上
- 超紫外线光刻
- X射线光刻
- 刻蚀
  - 先通过光刻将光刻胶进行光刻曝光处理，然后通过其它方式实现腐蚀处理掉所需除去的部分
  - 干法/湿法，物理/化学对纳米薄膜/衬底进行刻蚀
- 扩散或注入
  -  扩散：将一定数量和一定种类的杂质掺入到硅或其它晶体中，以改变晶体的电学性质
- 氧化
  - 在硅片上通过热氧化/湿法氧化的方法生成二氧化硅层

### 新兴的纳米加工技术

- 电子束曝光
  - 用电子束作为光源，线宽更小，分辨率更高
  - 电子束纳米刻蚀 (1-10nm)
    - 光学光刻能达到的线宽为波长的一半(线宽越来越小曝光时间越来越长)
      - 紫外光(UV)
      - 极紫外光(EUV)
      - 离子束
      - 单点电子束
      - SPM
- 基于SPM（扫描隧道显微镜）的纳米加工技术
  - 在针尖和衬底上加上一个偏压，电流隧穿通过间距形成回路，衬底表面在电流作用下发生氧化
- Nanoimprint (纳米压印)
- 分子自组装技术
- 离子束纳米刻蚀
- 原子操纵
- 机械刻划
- 电子束诱导沉积
- 电场诱导氧化
- 针尖材料沉积

#### 纳米探针氧化技术应用

- 作为电子的能量势垒
- 用作掩膜
- 用作表面加工的牺牲层

File: ME00_纳米材料与器件/02_库仑阻塞效应.md
# 第二章 纳米电子学的理论基础

[TOC]

> 纳米电子学的理论基础：各种**量子化效应**
> 各种量子化效应导致了不同量子功能纳米器件的诞生

## 纳米效应

>  纳米材料具有传统材料所不具备的奇异或反常的物理、化学特性

### 概述

- **库仑阻塞效应** (单电子隧穿效应)
  - 材料**尺寸很小**且与周围外界**电学绝缘**时 (与外界电容小到1fF)，电子只能**逐个** (或**少量**)通过库仑岛
  - 如果一个<u>库仑岛的静电势能能级间隔比电子运动的能量大</u>，那么该电子就难以隧穿进入该库仑岛
- 小尺寸效应
  - 材料尺寸小到与光波或德布罗意波相当时 (约<10nm)晶体周期性的边界条件被破坏，声、光、电、磁、热、力学等特性呈现新的物理性质的变化
- 量子相干效应
  - 电子向右自旋和正电子向左自旋相关联
- 高温超导效应
  - 具有相对较高的临界温度的物质在液态氮的环境下产生的超导现象
- 量子尺寸限域效应
  - 材料的一个或多个尺度尺寸减少到纳米级时，材料带隙打开或增大 (金属→半导体，半导体→带隙更大)
- 表面效应
  - 总体积相同时表面积大，表面活性增强 (用于纳米催化等)
- **量子隧穿效应** (尺寸需<10 nm)
  - 微观粒子**穿入或穿越位势垒**的量子行为
  - 电子与某一势垒碰撞时，如果势垒的厚度减薄到能够与电子的德布罗意波长相当，那么电子具有一定的概率穿过该势垒

### **库仑阻塞效应**

#### 定义

> - 当体系尺度进到<u>纳米级</u> (金属粒子为几纳米，半导体粒子为几十纳米)时，体系电荷“**量子化**”，即**充放电过程不连续**
> - 前一个电子对后一个电子的<u>库仑排斥能$E_c$极大</u>，导致单电子的传输，电子不能集体传输，库为仑阻塞效应

#### **发生结构**

- 单隧道结：

  - 纳米MIM (金属-绝缘体-金属)隧道结

  - 纳米SIS (半导体-绝缘体-半导体)隧道结

    绝缘层要求很薄 (<10 nm)

- 单电子岛-双隧道结 (实际中更常用)：

  - 等效为两个纳米隧道结的串联
  - 单电子岛的尺寸应为纳米级
  - 库仑岛结电容与电阻满足一定条件时，一个电子进入岛后岛上电子能级E升高，对后来电子形成高势垒，此时电子隧穿被禁止

![单隧道结(左)和双隧道结(右)](https://github.com/VenciFreeman/Notes/blob/master/fig/ME00_chapter02_fig01.jpg)

**对库仑岛充一个电子所需做的功：**

​	将库仑岛视为一个孤立导体。对于孤立导体，若其电量为Q，则距离r处的电场强度为：

$$
E_r=\frac{Q}{4\pi\epsilon_0r^2}
$$

​	球形导体的电势 (相对于地球的电势，R为球体半径)

$$
U=
\int^\infty_rE_rdr
=\int^\infty_R\frac{Q}{4\pi\epsilon_0R}
$$

​	孤立小导体电容

$$
C
=\frac{Q}{U}
=4\pi\epsilon_0R
$$

​	对孤立导体充电时，需做功

$$
E_c=
\frac{1}{2}Q\times U
=\frac{Q^2}{8\pi\epsilon_0R}
=\frac{Q^2}{2C}
$$

​	充一个电子时做功：

$$
E_c=
\frac{q^2}{8\pi\epsilon_0R}
=\frac{q^2}{2C}
$$

​	∵$C$极小，∴$E_c$极大。此功也即库仑岛中的一个电子对后一个进来的电子的库仑排斥能

#### **观察条件**

- **热的涨落影响小**

  充一个电子所需做的功$E_c$远大于热运动能量$ k_BT$，才有可能控制单个电子的隧穿 (否则热扰动)，即必须满足条件
  
  $$
  E_c=\frac{q^2}{2C}>>k_BT
  $$
  

  - $E_c$至少应该比$k_BT$大40倍才不会被热噪音所抵消，因此要求<u>降低温度T和电容C</u>
- 可计算$C=10^{-15}F$，$T$需要$＜1K$

- 若$C=10^{-18}F$ (相应单电子岛的直径约为10 nm)，则要求的T已达到室温，故<u>采用纳米电容，即可在室温下观测和利用库仑阻塞效应，从而控制单个电子输运</u>

- **隧穿电阻R应远大于量子电阻$\frac{h}{q^2}$**

  - 为能够控制单个电子，要求电子在库仑岛或绝缘层中停留的时间t足够长。据测不准关系，量子隧穿过程引起的能量涨落需满足

  $$
  E_c\times t >> \hbar,~t>>\frac{\hbar}{E_c}
  $$

  - t为充电持续时间 (近似$\frac{RC}{\pi}$，$R$为隧道结等效电阻 (隧穿电阻))，也相当于纳米隧道结的响应时间

  - 为增大隧穿电阻R，可一定程度上<u>加大隧道结的势垒厚度</u> (受隧穿效应发生条件限制)。可行的办法是采用<u>串联的多重隧道结</u>

- **避免热电子发射效应**(和第一条区别只满足这一条电子不会单个穿过)

  - 越过势垒的热电子发射作用<u>是一种破坏作用</u>，应尽量加以避免，故势垒高度需远大于$K_BT$以避免热电子发射效应

#### 过程及结电压关系

##### 单一电子隧穿库仑阻塞

- 结构 (纳米隧道结)

  - 单隧道结：MIM/SIS

    ​	MIM/SIS负极接地，正极加正电压，此时正极板上为正电荷

    ​	设电容为$C$，电量为$Q$，则电容器 (隧道结)储存的静电能：
    
    $$
    E=\frac{(Q-q)^2}{2C},\\
    \Delta E=E_0-E=\frac{Q^2-(Q-q)^2}{2C}
    =(Q-\frac{q}{2})\times \frac{q}{C}
    $$

    - 要发生隧穿，$E<E_0,~\Delta E>0$，即<u>体系能量减少</u>

      $$
      \Delta E=E_0-E=(Q-\frac{q}{2})\times \frac{q}{C}
      $$

    - 如果$Q>\frac{q}{2},~\Delta E>0$，隧穿发生。隧道结两端的电压

      $$
      U=\frac{Q}{C}>\frac{q/2}{C}=\frac{q}{2C}
      $$
      
      如果$0<Q<\frac{q}{2},~\Delta E<0$，电子不可能从负极到正极，结中无电流，发生阻塞。隧道两端的电压
      
      $$
      U=\frac{Q}{C}>\frac{q/2}{C}=\frac{q}{2C}
      $$

    - 如果$Q<0，E=\frac{(Q+q)^2}{2C},\Delta E=E_0-E=-(Q+\frac{q}{2})\times \frac{q}{C}$
  
      ```
      当Q>q/2即U>q/2C或Q<-q/2时，电子通过，发生隧穿；
      当0<Q<q/2即0<U<q/2C或-q/2<Q<0时，电子不能通过，隧穿不发生;
      ```
  
  - 单电子岛双隧道结：MICIM或SICIS，C为库仑岛
  
  - 在结电压$V=-\frac{q}{2C}$到$\frac{q}{2C}$的范围内，将禁止隧穿电流，此电压范围称为库仑间隙 (阻塞范围)，大约为$100mV$量级<V-I特性图>

##### 单电子岛双隧道结库仑阻塞

- 设V为加在库仑岛 (或单电子岛)与电极间的结电压，则$|qV|$为结电压V移动一个电子可提供的能量 (可做的功)
- $|qV|$与$\frac{q^2}{2C}$比较
  - $|V|<\frac{q}{2C}$，电子不会出入单电子岛，无隧穿电流
  - $|V|>\frac{q}{2C}$，出现隧穿电流

#### **结论**

- 当极板电荷或库仑岛中的电荷量在$|Q|<\frac{q}{2}$时，即$|V|<\frac{q}{2C}$时，禁止隧穿
- 当极板电荷或库仑岛中的电荷量在$|Q|≥\frac{q}{2}$时，即$|V|≥\frac{q}{2C}$时，可发生隧穿3

### 库仑阻塞应用：单电子晶体管 

#### 概述

![SET基本结构](https://github.com/VenciFreeman/Notes/blob/master/fig/ME00_chapter02_fig02.jpg)

- SET在未来微纳电子学领域将占有重要位置
- 由两个极薄的绝缘层夹一个尺寸小于10nm的库仑岛组成，每个存储单元仅包括一个或少量电子，<u>大大降低功耗，提高集成电路集成度</u>
- 当加在栅或源漏的电压引起库仑岛中电荷变化量不到一个电子的电荷，则将没有电流通过，直到电压增大到引起一个电子电荷的变化时有电流通过
- 结构
- 栅绝缘(/氧化)层作为电容器介电物质，要求较高
- 工作需要同时具备量子隧穿效应和库仑阻塞效应
- 工作条件：
  - $kT<\frac{e^2}{2C}的条件，C越小，T越高，室温下工作C应小于3aF$
  - 总电阻$R$ (多个隧道结相加)大于量子电阻$R_k(\approx 26k\Omega)$，才能避免由于量子涨落引起的波动

#### 电学特性

- 转移特性曲线：横坐标栅压，纵坐标电流/电导。库仑震荡，随机性
- 输出特性曲线：横坐标源漏电压 (结电压)，纵坐标电流/电导。库仑台阶，阶梯上升

![库仑震荡(左)与库仑台阶(右)](https://github.com/VenciFreeman/Notes/blob/master/fig/ME00_chapter02_fig03.jpg)

##### **库仑震荡**

![岛中电子数与振荡的关系](https://github.com/VenciFreeman/Notes/blob/master/fig/ME00_chapter02_fig04.jpg)


  - 源漏偏压一定时，随着栅压增加，电导周期性震荡，震荡周期$\Delta V_g=\frac{e}{C}$

  - 振幅与特定能及的隧穿矩阵元相关，出现振幅的随机性：库仑震荡

    - 原因：电子单个加入库仑岛，栅极电压不断增加，栅、漏极间电导周期震荡
    - 量子阱解释：量子岛尺寸小，对应量子阱中能级$E_N,E_{N+1},E_{N+2},...$分离得很开(N是电子数目)
    - <u>通过$V_G$来改变阱底高度，使阱中能级与$E_F$相一致而产生隧穿</u>
    - 随着$V_G$进一步增加，<u>隧穿的间隔发生</u>，电子将会一个接一个进入量子点(每发生一次整体隧穿前，岛上增加一个电子)，从而得到等面积的震荡电导图形

    > - 通过V<sub>G</sub>来改变阱底高度，使阱中能级与E<sub>F</sub>相一致而发生隧穿
    > - 加正电压费米能级降低。E<sub>N</sub>以下占满，E<sub>N+1</sub>以上全空
    > - V<sub>G</sub>增加，E<sub>N</sub>下降，右边堵塞，岛中有N+1个电子，左边又堵塞，无隧穿电流I<sub>D</sub>
    > - 继续V<sub>G</sub>增加，E<sub>N+1</sub>继续下降到原E<sub>N</sub>处，左边隧穿，岛中有N+2个电子，右边隧穿。岛中保持N+1个电子，整个隧穿发生，形成I<sub>D</sub>
    > - 所以，通过改变V<sub>G</sub>，每改变一次实现左右隧穿，岛中电子依次增加一个，出现I<sub>D</sub>震荡
    
    > **能带图补充**
    >
    > - 左侧E<sub>FS</sub>为源端费米能级，右侧E<sub>FD</sub>为漏端费米能级，中间为库仑岛能级，两侧应有含电子的很高但很窄的绝缘层，省略不画
    > - 一般半导体的能带较密集，只画出导带底和价带顶。而库仑岛能级分离得较开，每振荡一次增加一个电子。每发生一次整体隧穿前，岛上增加一个电子
    > - 初始E<sub>N</sub>以下能级被占满，每个能级不考虑自旋为一个电子 (若考虑自旋为两个)
    > - **电势越高，电势能越低，能带越低，而电子从高能级跃迁到低能级**
    > - V<sub>G</sub>增大，库仑岛能级下降，降到E<sub>N</sub>低于E<sub>FD</sub>而E<sub>N+1</sub>高于E<sub>FS</sub>时，堵塞
    > - 继续增大V<sub>G</sub>，降到E<sub>N+1</sub>高于E<sub>FD</sub>而低于于E<sub>FS</sub>时，发生下一次振荡

##### **库仑台阶**

![库仑台阶](https://github.com/VenciFreeman/Notes/blob/master/fig/ME00_chapter02_fig05.jpg)

- 栅压一定时，提高栅漏电压，使库仑岛能态增加，通过库仑岛的电子数增加
- 栅漏电流随栅漏电压阶梯上升，称为”库仑台阶“
- V<sub>DS</sub>处于-U<sub>0</sub>与U<sub>0</sub>之间时电流不变 (库仑间隙)
- 大于U<sub>0</sub>时增加一个电子 (库仑台阶)
- 此后每$V_t=\frac{e}{2C_2}$增加一个电子
- 台阶的水平宽度是定值，而库仑间隙可以通过栅压调控

> 用能带图解释
>
> - 栅压不变，讨论源漏能级变化
> - 源漏偏压较小时，电子传输被阻塞，没有隧穿电流
> - 增大V<sub>DS</sub>，因为电子带负电，E<sub>FD</sub>下降至低于E<sub>N</sub>，一个电子隧穿导电
> - 源漏继续增大，有两个能级介于E<sub>FS</sub>与E<sub>FD</sub>之间，两个电子隧穿导电

#### 工作原理总结

- SET与MOSFET与库仑系统的相似之处
  - 结构上：各组成部分命名借用MOSFET和库仑阻塞系统的名称
  
    > MOSFET由栅漏极电压控制电导，并通过沟道电导调制来控制漏极电流，是一种电压控制器件
  
  - 工作形式，在栅极施加一定的电源来控制源漏电流
- SET用”**隧道势垒-库仑岛-隧道势垒**“取代MOSFET的沟道，工作机理完全不同
- SET实际是基于<u>库仑阻塞效应</u>和<u>量子尺寸效应</u>的一个<u>受栅极控制</u>的库仑阻塞系统
- 特性
  - 理论上需要一定的低温，临界工作温度$T_0=\frac{e^2}{2k_BC_\sum}$
  
    > 环境温度较高时，电子吸收的热能$K_BT$ ($K_B$为玻尔兹曼常量)大于充电能，电子就可以克服库仑阻塞进入库仑岛而不再受栅压的控制。SET的特性就被热激发的电子随机过程所淹没
  
  - T<sub>0</sub>与C成反比，降低系统电容才能提高工作温度
    - 如何**降低电容C**：存在的问题
      - 不能依靠增大隧道结厚度，否则会限制隧道电流
      - 不能采用增大栅氧化层厚度，否则会增大栅控电压
      
    - 现实的方法：**选择适合材料**和**缩小库仑岛尺寸**
    
      - 库仑岛电容：$C=\frac{Q}{U}=4\pi\epsilon_0R$
    
      - 平板电容：$C=\frac{\epsilon s}{d}$

#### 应用前景

- 超低功耗
- 超高集成度，制作超大集成度存储器
- 超高频率响应
- 用于制作单光子器件
- 制造超高灵敏静电计

#### 碳纳米管制备SET

> 作为典型的一维量子输运材料，当外电子注入纳米碳管这一微小的电容器(其电压变化为$ΔV=\frac{Q}{C}$，其中Q为注入的电量，C为纳米碳管的电容)时，如果电容足够小，只要注入1个电子就会产生足够高的反向电压使电路阻断。当被注入的电子穿过纳米碳管后，反向阻断电压随之消失，又可以继续注入电子

- 碳纳米管中存在大量未成对电子
  - 其在纳米碳管中的径向运动受限，表现出典型量子限域效应
  - 电子在轴向运动不受任何限制，故可认为碳纳米管为一维量子导线
  
- 金属性的碳纳米管在低温下表现出典型的库仑阻塞效应

  > 作为典型的一维量子输运材料，当外电子注入纳米碳管这一微小的电容器 (其电压变化为ΔV=Q/C，其中Q为注入的电量，C为纳米碳管的电容)时，如果电容足够小，只要注入1个电子就会产生足够高的反向电压使电路阻断
  >
  > 当被注入的电子穿过纳米碳管后，反向阻断电压随之消失，又可以继续注入电子

- 单根单层碳纳米管和3个微电极，可制成室温下工作的场效应三极管

- 施加合适栅极电压时便由导体转变为绝缘体，实现0，1状态的转换

##### 制备

- 将一个金属单层碳纳米管放在两个金属电极中间 (源和漏为钛金属)
- 用AFM将纳米管弯曲，相距20纳米，两个弯曲的中间形成“库仑岛”，两边形成势垒；
- 在管下面加上栅极

#### 纳米加工方法

纳米探针氧化技术在纳米器件加工中的应用

- 作为电子的能量势垒
- 用作掩膜
- 用作表面加工的牺牲层

#### 目前较成功的SET工艺技术

- 以STM或AFM纳米氧化技术为特征的制备技术
  - **STM阳极纳米氧化加工**
    
    ![STM阳极纳米氧化加工](https://github.com/VenciFreeman/Notes/blob/master/fig/ME00_chapter02_fig06.jpg)
    
    - 电流诱导局部氧化过程 (CILO)
      - 在扫描隧道显微镜的针尖和衬底间加偏压 (Ti金属表面加正极，针尖加负极，故也称阴极氧化)
    
  - 流程
    - 在Si/SiO2的基片上沉淀3nm厚的Ti
    - 以STM探针作阴极，通过吸附在Ti表面的空气中的水，形成纳米尺寸的氧化钛线
    - 形成源极和漏极
    - 制造栅极 (热氧化方法生成SiO<sub>2</sub>作为栅绝缘层，Si为背栅)
    
  - 典型参数
    - TiO<sub>x</sub>线宽为15-25nm，长为30-50nm
    - 岛尺寸为30-50nm×35-50nm
    - 隧道结电容10<sup>-19</sup>F 
- 以MBE生长异质结技术为特征的制备技术
- 以EBL和SOI技术为特征的制备方法
- 以EBL 与微结构材料技术结合的制备技术
- 用碳纳米管制备SET

## 能带理论

### **能带模型**

#### 从原子离散的能级到固体准连续的能带

![氢原子能级](https://github.com/VenciFreeman/Notes/blob/master/fig/ME00_chapter02_fig07.jpg)

- 对于一个浮在真空中的氢原子来说，其电子所处的<u>引力势场强度</u>为U(r)
- 势场中电子只能<u>具有不连续的能量</u>，即电子的能量是量子化的，只能具有分立的能级E<sub>n</sub>

$$
U(r)=-\frac{e^2}{r}\\E_n=-\frac{2\pi^2e^4m}{n^2h^2}=-\frac{13.6}{n^2}(eV)
$$

#### 两个氢原子相互接近的情况

![两个氢原子相互接近](https://github.com/VenciFreeman/Notes/blob/master/fig/ME00_chapter02_fig08.jpg)

- 当两个氢原子相距很远时，无相互作用，能级不发生变化。此时，可允许能级由一个<u>二重简并能级</u>组成
- 当两原子接近到一定程度时，发生相互作用。由于受泡利不相容原理的限制，二个电子不能具有完全相同的能级，因此，<u>二重简并能级分裂为两个能级</u>。利用分子轨道法可以近似计算此能级变化
- 最后整个体系的能量降低，形成氢分子

#### N个硅原子汇集形成晶体硅的情况

Si<sup>14</sup>：1s<sup>2</sup>2s<sup>2</sup>2p<sup>6</sup>3s<sup>2</sup>3p<sup>2</sup>

- 当n个硅原子相互接近形成固体时，随着原子间距的减小，其最外层3p和3s能级首先发生相互作用，导致能级分裂，形成n个不同的能级。当原子数n足够大时，这些能级实际上汇集成带状结构，即<u>能带</u>
- 当原子间距进一步缩小时，3s和3p能带失去其特性而合并成一个能带 (杂化)
- 当原子间距接近金刚石晶格中原子间的平衡距离时，该能带再次分裂为两个能带
- <u>两个能带之间的区域表示固体中的电子不能具有的能量，称为禁带。在禁带上方的能带叫导带，下方的能带叫价带</u>
- 原子间的相互作用导致能级发生分裂，形成能带结构。当形成固体的原子数n 非常大时，实际上形成了准连续的能带

> 为什么3s (分裂成n个能级)与3p (分裂成3n个能级)层的分裂不同
>
> - 作为单个硅原子时p有三个轨道方向，三个轨道是简并的 (同一能级)
> - s只有一个轨道方向
> - 互相靠近时四个能级发生sp<sup>3</sup>杂化
> - 再接近再次分裂 (成键态/反成键态)

![硅能带能带之间对应](https://github.com/VenciFreeman/Notes/blob/master/fig/ME00_chapter02_fig09.jpg)

> 能带理论即<u>分子轨道理论在晶体中的应用</u>
>
> 以金属锂为例，该理论把金属晶体看成一个大分子，这个分子由晶体中所有原子组合而成。由于各原子的原子轨道之间的相互作用而组成一系列相应的分子轨道，其数目与形成它的原子轨道数目相同
>
> 如：当n个Li原子聚集成金属晶体大分子时，各价电子波函数相互重叠而组成n个分子轨道，其中一半分子轨道被电子占据，而另一半为空
>
> 1s亚带全部充满，2s一半被占满，另一半空缺

- 由于金属晶体中原子数目n极大，所以这些分子轨道之间的能级间隔极小，形成所谓的能带
  - 由已充满电子的原子轨道所形成的低能量能带称为<u>满带</u>
  - 由未充满电子的能级所组成的高能量能带，称为<u>导带</u>
  - 满带与导带之间的能量间隔较大，电子不易逾越，称为<u>禁带</u>

#### **能带内电子的填充**

- 绝对零度时，电子由下至上依次填满低能级 (容能带)，留下的较高能带是空的。依电子填充的实际情形，形成导体、绝缘体和半导体
- **导体**：容许能带之一呈部分填充状态
- **绝缘体**：最低能带全部被填满，高能带则全空，而禁带则很宽
- **半导体**：填充情形与绝缘体相同，但禁带较窄，因此，当温度升高时，由于热激发会出现半充状态

#### 能带结构的描述方法

- 能带中能级的汇集结构、密集程度，通常用**态密度**N(E)表示

  - 定义：<u>晶体中单位体积、单位能量宽度内存在的能级 (或量子状态)总数</u>

- 根据自由电子模型，金属中电子的态密度 (包括自旋)：

  ​	$N(E)=\frac{1}{2\pi^2}(\frac{2m}{\hbar})^{\frac{3}{2}}E^{\frac{1}{2}}$

- 对于块体材料而言，能带中的能级总数非常多 (但并非无限多)

- 通常情况下 (大块，高温)可以看作<u>准连续</u>

#### **费米-狄拉克分布函数**

> <u>能带中的能级被电子占据的几率</u>

![T=0K和T>0K的分布函数](https://github.com/VenciFreeman/Notes/blob/master/fig/ME00_chapter02_fig10.jpg)

- 固体能带中的电子是<u>具有1/2自旋的不可区分的粒子</u>，属于费米子或准粒子，遵循费米-狄拉克统计

- 在温度为T的热平衡条件下，能量为E的状态被电子占有的几率为：

  ​	$f(E)=\frac{1}{1+e^{(E-E_F)/K_BT}}$

  - 式中E<sub>F</sub>称为**费米能级**，<u>对应于电子占有几率等于1/2时的能量</u>
  - 费米能级随温度变化非常缓慢，通常取T=0K的值

    $E_F(T)=E_F(0)[1-\frac{\pi^2}{12}(\frac{K_BT}{E_F(0)})^2]$

## 典型纳米材料：碳纳米管

#### 发现

> 1991年，日本NEC公司的饭岛澄男在研究C<sub>60</sub>分子时发现了多壁碳纳米管，1993年又发现单壁碳纳米管

### 基本概念

- 碳纳米管(CNTs) 是一种<u>具有完整分子结构的新型碳材料</u>
- 由碳原子形成的<u>石墨烯片层卷成</u>的**无缝**、**中空**的管体
- 碳原子形成<u>六方点阵</u>，因石墨层卷曲方式不同而具有不同**手性**
- 直径一般为0.4nm至几十nm，典型长度为几至几十μm，最长可达半米
- 可以因直径或手性的不同而呈现很好的**金属导电性**或**半导体性**

### 微结构

<u>结构决定性质</u>

- 金刚石结构
  - 每个碳原子以sp3杂化与其它四个碳原子形成共价键
  - 硬度大，熔点极高，不导电
- 石墨
  - 同层碳原子以sp2杂化形成共价键
  - 能导热和导电，属于金属晶体
- 石墨烯
  - 理想的石墨烯结构是平面六边形点阵，每个碳原子均为sp2杂化，并贡献剩余一个p轨道上的电子形成大π键，π电子可以自由移动
  - 良好的导电性，最薄却最坚硬的纳米材料，几乎完全透明
- 多层C60：洋葱碳
- **碳纳米管**：单壁，多壁 (比如3层石墨烯卷成)
  - 碳原子为sp2杂化
  - 不考虑手性的情况下，SWNT可以由直径，螺旋角或手性指数 (n,m)或者手性向量C<sub>n</sub>完全确定
    - C<sub>n</sub>=na<sub>1</sub>+ma<sub>2</sub>,   规定n>m
  - MWNT需要更多参数表示 

### 分类

- 扶手椅型
  - n=m，手性角θ=30°
- 锯齿型
  - m=0，手性角θ=0°
- 手性型
  - 0°<θ<30°

#### 电学特性与手性指数关系

- n-m=3n时，表现为金属性
- n-m=3n+1时，表现为半导体性
- n-m=3n+2时，表现为半导体性
- 扶手椅型单壁碳纳米管为金属性
- 锯齿型和手性纳米管中部分为金属性，部分为半导体性

### 基本性质

- 高机械强度：钢100倍强度，1/6重量
  - 抗拉强度达到50-200GPa，比常规石墨纤维高一个数量级
  - 强度与重量之比方面最理想的纤维
- 容易弯折和扭曲，可以复原
- 高长径比: 10<sup>3</sup>数量级
- 高比表面: 400-3000m<sup>2</sup>/g
- 优良的光吸收特性：发光强度随发射电流的增大而增强
- 热性能：热量沿着长度方向传递，各向异性热传导材料
- 强的吸附性能，优异的储氢特性 
- 电性能：根据结构在导体，半导体，绝缘体间变化
- 化学稳定性：具有化学惰性，经历充放电不发生化学作用
  - C-C键，无悬空键
  - 耐酸、强碱，在空气中700℃不氧化
- 独特化学性能：结构与石墨的片层结构相同，具有很好的电学性能
  - 可以被看成具有良好导电性能的一维量子导线

## **量子尺寸效应**

### 定义

> <u>当粒子尺寸下降到某一值时，金属费米能级附近的电子能级由准连续变为离散能级</u>的现象
>
> 纳米半导体颗粒存在不连续的最高被占据分子轨道 (HOMO)和最低未被占据分子轨道能级 (LUMO)，能隙变宽的现象，均称为量子尺寸效应

### 区别

#### 金属

- 宏观尺度的金属材料在高温条件下，其能带可以看作是连续的

  - $N(E)=\frac{1}{2\pi^2}(\frac{2m}{\hbar})^{\frac{3}{2}}E^{\frac{1}{2}}$

- 对于纳米金属颗粒来说，低温下能带的离散性会凸现出来。相邻电子能级之间的间隔d将随颗粒体积V的减小而增加

  - $\delta=\frac{4}{3}\frac{E_F}{N}\propto V^{-1}$ (**久保公式**)
  - $E_F=\frac{\hbar}{2m}(2\pi^2n_1)^{2/3}$
  - $\delta\propto\frac{1}{d^3}$
    - N：一个超微粒的总导电电子数 
    - V：超微粒体积

#### 半导体

- 半导体纳米颗粒的能隙展宽，出现不连续的HOMO和LUMO
- 粒径减小，禁带越来越宽

### 总结

- 能带理论表明，<u>金属费米能级附近电子能级一般是连续的</u>，这一点只有在<u>高温或宏观尺寸</u>情况下才成立
- 对于只有有限个导电电子的超微粒子来说，低温下能级是离散的，对于宏观物体包含无限个原子(即导电电子数N→∞)，由久保理论可得能级间距δ→0，即对大粒子或宏观物体能级间距几乎为零
- 而对纳米微粒，所包含原子数有限，N值很小，这就导致δ有一定的值，即<u>能级间距发生分裂</u>
- 当能级间距大于热能、磁能、静磁能、静电能、光子能量或超导态的凝聚能时，必须要考虑量子尺寸效应，这会导致纳米微粒磁、光、声、热、电以及超导电性与宏观特性有着显著的不同

File: ME00_纳米材料与器件/02_纳米电子学的理论基础.md
# 第二章 纳米电子学的理论基础

[TOC]

> 纳米电子学的理论基础：各种**量子化效应**
> 各种量子化效应导致了不同量子功能纳米器件的诞生

## 纳米效应

>  纳米材料具有传统材料所不具备的奇异或反常的物理、化学特性

### 概述

- **库仑阻塞效应** (单电子隧穿效应)
  - 材料**尺寸很小**且与周围外界**电学绝缘**时 (与外界电容小到1fF)，电子只能**逐个** (或**少量**)通过库仑岛
  - 如果一个<u>库仑岛的静电势能能级间隔比电子运动的能量大</u>，那么该电子就难以隧穿进入该库仑岛
- 小尺寸效应
  - 材料尺寸小到与光波或德布罗意波相当时 (约<10nm)晶体周期性的边界条件被破坏，声、光、电、磁、热、力学等特性呈现新的物理性质的变化
- 量子相干效应
  - 电子向右自旋和正电子向左自旋相关联·
- 高温超导效应
  - 具有相对较高的临界温度的物质在液态氮的环境下产生的超导现象
- 量子尺寸限域效应
  - 材料的一个或多个尺度尺寸减少到纳米级时，材料带隙打开或增大 (金属→半导体，半导体→带隙更大)
- 表面效应
  - 总体积相同时表面积大，表面活性增强 (用于纳米催化等)
- **量子隧穿效应** (尺寸需<10 nm)
  - 微观粒子**穿入或穿越位势垒**的量子行为
  - 电子与某一势垒碰撞时，如果势垒的厚度减薄到能够与电子的德布罗意波长相当，那么电子具有一定的概率穿过该势垒

### **库仑阻塞效应**

#### 定义

> - 当体系尺度进到<u>纳米级</u> (金属粒子为几纳米，半导体粒子为几十纳米)时，体系电荷“**量子化**”，即**充放电过程不连续**
> - 前一个电子对后一个电子的<u>库仑排斥能$E_c$极大</u>，导致单电子的传输，电子不能集体传输，库为仑阻塞效应

#### **发生结构**

- 单隧道结：

  - 纳米MIM (金属-绝缘体-金属)隧道结

  - 纳米SIS (半导体-绝缘体-半导体)隧道结

    绝缘层要求很薄 (<10 nm)

- 单电子岛-双隧道结 (实际中更常用)：

  - 等效为两个纳米隧道结的串联
  - 单电子岛的尺寸应为纳米级
  - 库仑岛结电容与电阻满足一定条件时，一个电子进入岛后岛上电子能级E升高，对后来电子形成高势垒，此时电子隧穿被禁止

![单隧道结(左)和双隧道结(右)](https://github.com/VenciFreeman/Notes/blob/master/fig/ME00_chapter02_fig01.jpg)

**对库仑岛充一个电子所需做的功：**

​	将库仑岛视为一个孤立导体。对于孤立导体，若其电量为Q，则距离r处的电场强度为：

$$
E_r=\frac{Q}{4\pi\epsilon_0r^2}
$$

​	球形导体的电势 (相对于地球的电势，R为球体半径)

$$
U=
\int^\infty_rE_rdr
=\int^\infty_R\frac{Q}{4\pi\epsilon_0R}
$$

​	孤立小导体电容

$$
C
=\frac{Q}{U}
=4\pi\epsilon_0R
$$

​	对孤立导体充电时，需做功

$$
E_c=
\frac{1}{2}Q\times U
=\frac{Q^2}{8\pi\epsilon_0R}
=\frac{Q^2}{2C}
$$

​	充一个电子时做功：

$$
E_c=
\frac{q^2}{8\pi\epsilon_0R}
=\frac{q^2}{2C}
$$

​	∵$C$极小，∴$E_c$极大。此功也即库仑岛中的一个电子对后一个进来的电子的库仑排斥能

#### **观察条件**

- **热的涨落影响小**

  充一个电子所需做的功$E_c$远大于热运动能量$ k_BT$，才有可能控制单个电子的隧穿 (否则热扰动)，即必须满足条件
  
  $$
  E_c=\frac{q^2}{2C}>>k_BT
  $$
  

  - $E_c$至少应该比$k_BT$大40倍才不会被热噪音所抵消，因此要求<u>降低温度T和电容C</u>
- 可计算$C=10^{-15}F$，$T$需要$＜1K$

- 若$C=10^{-18}F$ (相应单电子岛的直径约为10 nm)，则要求的T已达到室温，故<u>采用纳米电容，即可在室温下观测和利用库仑阻塞效应，从而控制单个电子输运</u>

- **隧穿电阻R应远大于量子电阻$\frac{h}{q^2}$**

  - 为能够控制单个电子，要求电子在库仑岛或绝缘层中停留的时间t足够长。据测不准关系，量子隧穿过程引起的能量涨落需满足

  $$
  E_c\times t >> \hbar,~t>>\frac{\hbar}{E_c}
  $$

  - t为充电持续时间 (近似$\frac{RC}{\pi}$，$R$为隧道结等效电阻 (隧穿电阻))，也相当于纳米隧道结的响应时间

  - 为增大隧穿电阻R，可一定程度上<u>加大隧道结的势垒厚度</u> (受隧穿效应发生条件限制)。可行的办法是采用<u>串联的多重隧道结</u>

- **避免热电子发射效应**(和第一条区别只满足这一条电子不会单个穿过)

  - 越过势垒的热电子发射作用<u>是一种破坏作用</u>，应尽量加以避免，故势垒高度需远大于$K_BT$以避免热电子发射效应

#### 过程及结电压关系

##### 单一电子隧穿库仑阻塞

- 结构 (纳米隧道结)

  - 单隧道结：MIM/SIS

    ​	MIM/SIS负极接地，正极加正电压，此时正极板上为正电荷

    ​	设电容为$C$，电量为$Q$，则电容器 (隧道结)储存的静电能：
    
    $$
    E=\frac{(Q-q)^2}{2C},\\
    \Delta E=E_0-E=\frac{Q^2-(Q-q)^2}{2C}
    =(Q-\frac{q}{2})\times \frac{q}{C}
    $$

    - 要发生隧穿，$E<E_0,~\Delta E>0$，即<u>体系能量减少</u>

      $$
      \Delta E=E_0-E=(Q-\frac{q}{2})\times \frac{q}{C}
      $$

    - 如果$Q>\frac{q}{2},~\Delta E>0$，隧穿发生。隧道结两端的电压

      $$
      U=\frac{Q}{C}>\frac{q/2}{C}=\frac{q}{2C}
      $$
      
      如果$0<Q<\frac{q}{2},~\Delta E<0$，电子不可能从负极到正极，结中无电流，发生阻塞。隧道两端的电压
      
      $$
      U=\frac{Q}{C}>\frac{q/2}{C}=\frac{q}{2C}
      $$

    - 如果$Q<0，E=\frac{(Q+q)^2}{2C},\Delta E=E_0-E=-(Q+\frac{q}{2})\times \frac{q}{C}$
  
      ```
      当Q>q/2即U>q/2C或Q<-q/2时，电子通过，发生隧穿；
      当0<Q<q/2即0<U<q/2C或-q/2<Q<0时，电子不能通过，隧穿不发生;
      ```
  
  - 单电子岛双隧道结：MICIM或SICIS，C为库仑岛
  
  - 在结电压$V=-\frac{q}{2C}$到$\frac{q}{2C}$的范围内，将禁止隧穿电流，此电压范围称为库仑间隙 (阻塞范围)，大约为$100mV$量级<V-I特性图>

##### 单电子岛双隧道结库仑阻塞

- 设V为加在库仑岛 (或单电子岛)与电极间的结电压，则$|qV|$为结电压V移动一个电子可提供的能量 (可做的功)
- $|qV|$与$\frac{q^2}{2C}$比较
  - $|V|<\frac{q}{2C}$，电子不会出入单电子岛，无隧穿电流
  - $|V|>\frac{q}{2C}$，出现隧穿电流

#### **结论**

- 当极板电荷或库仑岛中的电荷量在$|Q|<\frac{q}{2}$时，即$|V|<\frac{q}{2C}$时，禁止隧穿
- 当极板电荷或库仑岛中的电荷量在$|Q|≥\frac{q}{2}$时，即$|V|≥\frac{q}{2C}$时，可发生隧穿3

### 库仑阻塞应用：单电子晶体管 

#### 概述

![SET基本结构](https://github.com/VenciFreeman/Notes/blob/master/fig/ME00_chapter02_fig02.jpg)

- SET在未来微纳电子学领域将占有重要位置
- 由两个极薄的绝缘层夹一个尺寸小于10nm的库仑岛组成，每个存储单元仅包括一个或少量电子，<u>大大降低功耗，提高集成电路集成度</u>
- 当加在栅或源漏的电压引起库仑岛中电荷变化量不到一个电子的电荷，则将没有电流通过，直到电压增大到引起一个电子电荷的变化时有电流通过
- 结构
- 栅绝缘(/氧化)层作为电容器介电物质，要求较高
- 工作需要同时具备量子隧穿效应和库仑阻塞效应
- 工作条件：
  - $kT<\frac{e^2}{2C}的条件，C越小，T越高，室温下工作C应小于3aF$
  - 总电阻$R$ (多个隧道结相加)大于量子电阻$R_k(\approx 26k\Omega)$，才能避免由于量子涨落引起的波动

#### 电学特性

- 转移特性曲线：横坐标栅压，纵坐标电流/电导。库仑震荡，随机性
- 输出特性曲线：横坐标源漏电压 (结电压)，纵坐标电流/电导。库仑台阶，阶梯上升

![库仑震荡(左)与库仑台阶(右)](https://github.com/VenciFreeman/Notes/blob/master/fig/ME00_chapter02_fig03.jpg)

##### **库仑震荡**

![岛中电子数与振荡的关系](https://github.com/VenciFreeman/Notes/blob/master/fig/ME00_chapter02_fig04.jpg)


  - 源漏偏压一定时，随着栅压增加，电导周期性震荡，震荡周期$\Delta V_g=\frac{e}{C}$

  - 振幅与特定能及的隧穿矩阵元相关，出现振幅的随机性：库仑震荡

    - 原因：电子单个加入库仑岛，栅极电压不断增加，栅、漏极间电导周期震荡
    - 量子阱解释：量子岛尺寸小，对应量子阱中能级$E_N,E_{N+1},E_{N+2},...$分离得很开(N是电子数目)
    - <u>通过$V_G$来改变阱底高度，使阱中能级与$E_F$相一致而产生隧穿</u>
    - 随着$V_G$进一步增加，<u>隧穿的间隔发生</u>，电子将会一个接一个进入量子点(每发生一次整体隧穿前，岛上增加一个电子)，从而得到等面积的震荡电导图形

    > - 通过V<sub>G</sub>来改变阱底高度，使阱中能级与E<sub>F</sub>相一致而发生隧穿
    > - 加正电压费米能级降低。E<sub>N</sub>以下占满，E<sub>N+1</sub>以上全空
    > - V<sub>G</sub>增加，E<sub>N</sub>下降，右边堵塞，岛中有N+1个电子，左边又堵塞，无隧穿电流I<sub>D</sub>
    > - 继续V<sub>G</sub>增加，E<sub>N+1</sub>继续下降到原E<sub>N</sub>处，左边隧穿，岛中有N+2个电子，右边隧穿。岛中保持N+1个电子，整个隧穿发生，形成I<sub>D</sub>
    > - 所以，通过改变V<sub>G</sub>，每改变一次实现左右隧穿，岛中电子依次增加一个，出现I<sub>D</sub>震荡
    
    > **能带图补充**
    >
    > - 左侧E<sub>FS</sub>为源端费米能级，右侧E<sub>FD</sub>为漏端费米能级，中间为库仑岛能级，两侧应有含电子的很高但很窄的绝缘层，省略不画
    > - 一般半导体的能带较密集，只画出导带底和价带顶。而库仑岛能级分离得较开，每振荡一次增加一个电子。每发生一次整体隧穿前，岛上增加一个电子
    > - 初始E<sub>N</sub>以下能级被占满，每个能级不考虑自旋为一个电子 (若考虑自旋为两个)
    > - **电势越高，电势能越低，能带越低，而电子从高能级跃迁到低能级**
    > - V<sub>G</sub>增大，库仑岛能级下降，降到E<sub>N</sub>低于E<sub>FD</sub>而E<sub>N+1</sub>高于E<sub>FS</sub>时，堵塞
    > - 继续增大V<sub>G</sub>，降到E<sub>N+1</sub>高于E<sub>FD</sub>而低于于E<sub>FS</sub>时，发生下一次振荡

##### **库仑台阶**

![库仑台阶](https://github.com/VenciFreeman/Notes/blob/master/fig/ME00_chapter02_fig05.jpg)

- 栅压一定时，提高栅漏电压，使库仑岛能态增加，通过库仑岛的电子数增加
- 栅漏电流随栅漏电压阶梯上升，称为”库仑台阶“
- V<sub>DS</sub>处于-U<sub>0</sub>与U<sub>0</sub>之间时电流不变 (库仑间隙)
- 大于U<sub>0</sub>时增加一个电子 (库仑台阶)
- 此后每$V_t=\frac{e}{2C_2}$增加一个电子
- 台阶的水平宽度是定值，而库仑间隙可以通过栅压调控

> 用能带图解释
>
> - 栅压不变，讨论源漏能级变化
> - 源漏偏压较小时，电子传输被阻塞，没有隧穿电流
> - 增大V<sub>DS</sub>，因为电子带负电，E<sub>FD</sub>下降至低于E<sub>N</sub>，一个电子隧穿导电
> - 源漏继续增大，有两个能级介于E<sub>FS</sub>与E<sub>FD</sub>之间，两个电子隧穿导电

#### 工作原理总结

- SET与MOSFET与库仑系统的相似之处
  - 结构上：各组成部分命名借用MOSFET和库仑阻塞系统的名称
  
    > MOSFET由栅漏极电压控制电导，并通过沟道电导调制来控制漏极电流，是一种电压控制器件
  
  - 工作形式，在栅极施加一定的电源来控制源漏电流
- SET用”**隧道势垒-库仑岛-隧道势垒**“取代MOSFET的沟道，工作机理完全不同
- SET实际是基于<u>库仑阻塞效应</u>和<u>量子尺寸效应</u>的一个<u>受栅极控制</u>的库仑阻塞系统
- 特性
  - 理论上需要一定的低温，临界工作温度$T_0=\frac{e^2}{2k_BC_\sum}$
  
    > 环境温度较高时，电子吸收的热能$K_BT$ ($K_B$为玻尔兹曼常量)大于充电能，电子就可以克服库仑阻塞进入库仑岛而不再受栅压的控制。SET的特性就被热激发的电子随机过程所淹没
  
  - T<sub>0</sub>与C成反比，降低系统电容才能提高工作温度
    - 如何**降低电容C**：存在的问题
      - 不能依靠增大隧道结厚度，否则会限制隧道电流
      - 不能采用增大栅氧化层厚度，否则会增大栅控电压
      
    - 现实的方法：**选择适合材料**和**缩小库仑岛尺寸**
    
      - 库仑岛电容：$C=\frac{Q}{U}=4\pi\epsilon_0R$
    
      - 平板电容：$C=\frac{\epsilon s}{d}$

#### 应用前景

- 超低功耗
- 超高集成度，制作超大集成度存储器
- 超高频率响应
- 用于制作单光子器件
- 制造超高灵敏静电计

#### 碳纳米管制备SET

> 作为典型的一维量子输运材料，当外电子注入纳米碳管这一微小的电容器(其电压变化为$ΔV=\frac{Q}{C}$，其中Q为注入的电量，C为纳米碳管的电容)时，如果电容足够小，只要注入1个电子就会产生足够高的反向电压使电路阻断。当被注入的电子穿过纳米碳管后，反向阻断电压随之消失，又可以继续注入电子

- 碳纳米管中存在大量未成对电子
  - 其在纳米碳管中的径向运动受限，表现出典型量子限域效应
  - 电子在轴向运动不受任何限制，故可认为碳纳米管为一维量子导线
  
- 金属性的碳纳米管在低温下表现出典型的库仑阻塞效应

  > 作为典型的一维量子输运材料，当外电子注入纳米碳管这一微小的电容器 (其电压变化为ΔV=Q/C，其中Q为注入的电量，C为纳米碳管的电容)时，如果电容足够小，只要注入1个电子就会产生足够高的反向电压使电路阻断
  >
  > 当被注入的电子穿过纳米碳管后，反向阻断电压随之消失，又可以继续注入电子

- 单根单层碳纳米管和3个微电极，可制成室温下工作的场效应三极管

- 施加合适栅极电压时便由导体转变为绝缘体，实现0，1状态的转换

##### 制备

- 将一个金属单层碳纳米管放在两个金属电极中间 (源和漏为钛金属)
- 用AFM将纳米管弯曲，相距20纳米，两个弯曲的中间形成“库仑岛”，两边形成势垒；
- 在管下面加上栅极

#### 纳米加工方法

纳米探针氧化技术在纳米器件加工中的应用

- 作为电子的能量势垒
- 用作掩膜
- 用作表面加工的牺牲层

#### 目前较成功的SET工艺技术

- 以STM或AFM纳米氧化技术为特征的制备技术
  - **STM阳极纳米氧化加工**
    
    ![STM阳极纳米氧化加工](https://github.com/VenciFreeman/Notes/blob/master/fig/ME00_chapter02_fig06.jpg)
    
    - 电流诱导局部氧化过程 (CILO)
      - 在扫描隧道显微镜的针尖和衬底间加偏压 (Ti金属表面加正极，针尖加负极，故也称阴极氧化)
    
  - 流程
    - 在Si/SiO2的基片上沉淀3nm厚的Ti
    - 以STM探针作阴极，通过吸附在Ti表面的空气中的水，形成纳米尺寸的氧化钛线
    - 形成源极和漏极
    - 制造栅极 (热氧化方法生成SiO<sub>2</sub>作为栅绝缘层，Si为背栅)
    
  - 典型参数
    - TiO<sub>x</sub>线宽为15-25nm，长为30-50nm
    - 岛尺寸为30-50nm×35-50nm
    - 隧道结电容10<sup>-19</sup>F 
- 以MBE生长异质结技术为特征的制备技术
- 以EBL和SOI技术为特征的制备方法
- 以EBL 与微结构材料技术结合的制备技术
- 用碳纳米管制备SET

## 能带理论

### **能带模型**

#### 从原子离散的能级到固体准连续的能带

![氢原子能级](https://github.com/VenciFreeman/Notes/blob/master/fig/ME00_chapter02_fig07.jpg)

- 对于一个浮在真空中的氢原子来说，其电子所处的<u>引力势场强度</u>为U(r)
- 势场中电子只能<u>具有不连续的能量</u>，即电子的能量是量子化的，只能具有分立的能级E<sub>n</sub>

$$
U(r)=-\frac{e^2}{r}\\E_n=-\frac{2\pi^2e^4m}{n^2h^2}=-\frac{13.6}{n^2}(eV)
$$

#### 两个氢原子相互接近的情况

![两个氢原子相互接近](https://github.com/VenciFreeman/Notes/blob/master/fig/ME00_chapter02_fig08.jpg)

- 当两个氢原子相距很远时，无相互作用，能级不发生变化。此时，可允许能级由一个<u>二重简并能级</u>组成
- 当两原子接近到一定程度时，发生相互作用。由于受泡利不相容原理的限制，二个电子不能具有完全相同的能级，因此，<u>二重简并能级分裂为两个能级</u>。利用分子轨道法可以近似计算此能级变化
- 最后整个体系的能量降低，形成氢分子

#### N个硅原子汇集形成晶体硅的情况

Si<sup>14</sup>：1s<sup>2</sup>2s<sup>2</sup>2p<sup>6</sup>3s<sup>2</sup>3p<sup>2</sup>

- 当n个硅原子相互接近形成固体时，随着原子间距的减小，其最外层3p和3s能级首先发生相互作用，导致能级分裂，形成n个不同的能级。当原子数n足够大时，这些能级实际上汇集成带状结构，即<u>能带</u>
- 当原子间距进一步缩小时，3s和3p能带失去其特性而合并成一个能带 (杂化)
- 当原子间距接近金刚石晶格中原子间的平衡距离时，该能带再次分裂为两个能带
- <u>两个能带之间的区域表示固体中的电子不能具有的能量，称为禁带。在禁带上方的能带叫导带，下方的能带叫价带</u>
- 原子间的相互作用导致能级发生分裂，形成能带结构。当形成固体的原子数n 非常大时，实际上形成了准连续的能带

> 为什么3s (分裂成n个能级)与3p (分裂成3n个能级)层的分裂不同
>
> - 作为单个硅原子时p有三个轨道方向，三个轨道是简并的 (同一能级)
> - s只有一个轨道方向
> - 互相靠近时四个能级发生sp<sup>3</sup>杂化
> - 再接近再次分裂 (成键态/反成键态)

![硅能带能带之间对应](https://github.com/VenciFreeman/Notes/blob/master/fig/ME00_chapter02_fig09.jpg)

> 能带理论即<u>分子轨道理论在晶体中的应用</u>
>
> 以金属锂为例，该理论把金属晶体看成一个大分子，这个分子由晶体中所有原子组合而成。由于各原子的原子轨道之间的相互作用而组成一系列相应的分子轨道，其数目与形成它的原子轨道数目相同
>
> 如：当n个Li原子聚集成金属晶体大分子时，各价电子波函数相互重叠而组成n个分子轨道，其中一半分子轨道被电子占据，而另一半为空
>
> 1s亚带全部充满，2s一半被占满，另一半空缺

- 由于金属晶体中原子数目n极大，所以这些分子轨道之间的能级间隔极小，形成所谓的能带
  - 由已充满电子的原子轨道所形成的低能量能带称为<u>满带</u>
  - 由未充满电子的能级所组成的高能量能带，称为<u>导带</u>
  - 满带与导带之间的能量间隔较大，电子不易逾越，称为<u>禁带</u>

#### **能带内电子的填充**

- 绝对零度时，电子由下至上依次填满低能级 (容能带)，留下的较高能带是空的。依电子填充的实际情形，形成导体、绝缘体和半导体
- **导体**：容许能带之一呈部分填充状态
- **绝缘体**：最低能带全部被填满，高能带则全空，而禁带则很宽
- **半导体**：填充情形与绝缘体相同，但禁带较窄，因此，当温度升高时，由于热激发会出现半充状态

#### 能带结构的描述方法

- 能带中能级的汇集结构、密集程度，通常用**态密度**N(E)表示

  - 定义：<u>晶体中单位体积、单位能量宽度内存在的能级 (或量子状态)总数</u>

- 根据自由电子模型，金属中电子的态密度 (包括自旋)：

  ​	$N(E)=\frac{1}{2\pi^2}(\frac{2m}{\hbar})^{\frac{3}{2}}E^{\frac{1}{2}}$

- 对于块体材料而言，能带中的能级总数非常多 (但并非无限多)

- 通常情况下 (大块，高温)可以看作<u>准连续</u>

#### **费米-狄拉克分布函数**

> <u>能带中的能级被电子占据的几率</u>

![T=0K和T>0K的分布函数](https://github.com/VenciFreeman/Notes/blob/master/fig/ME00_chapter02_fig10.jpg)

- 固体能带中的电子是<u>具有1/2自旋的不可区分的粒子</u>，属于费米子或准粒子，遵循费米-狄拉克统计

- 在温度为T的热平衡条件下，能量为E的状态被电子占有的几率为：

  ​	$f(E)=\frac{1}{1+e^{(E-E_F)/K_BT}}$

  - 式中E<sub>F</sub>称为**费米能级**，<u>对应于电子占有几率等于1/2时的能量</u>
  - 费米能级随温度变化非常缓慢，通常取T=0K的值

    $E_F(T)=E_F(0)[1-\frac{\pi^2}{12}(\frac{K_BT}{E_F(0)})^2]$

## 典型纳米材料：碳纳米管

#### 发现

> 1991年，日本NEC公司的饭岛澄男在用透射电子显微镜研究C<sub>60</sub>分子时发现了多壁碳纳米管，1993年又发现单壁碳纳米管

### 基本概念

- 碳纳米管(CNTs) 是一种<u>具有完整分子结构的新型碳材料</u>
- 由碳原子形成的<u>石墨烯片层卷成</u>的**无缝**、**中空**的管体
- 碳原子形成<u>六方点阵</u>，因石墨层卷曲方式不同而具有不同**手性**
- 直径一般为0.4nm至几十nm，典型长度为几至几十μm，最长可达半米
- 可以因直径或手性的不同而呈现很好的**金属导电性**或**半导体性**

### 微结构

<u>结构决定性质</u>

- 金刚石结构
  - 每个碳原子以sp3杂化与其它四个碳原子形成共价键
  - 硬度大，熔点极高，不导电
- 石墨
  - 同层碳原子以sp2杂化形成共价键
  - 能导热和导电，属于金属晶体
- 石墨烯
  - 理想的石墨烯结构是平面六边形点阵，每个碳原子均为sp2杂化，并贡献剩余一个p轨道上的电子形成大π键，π电子可以自由移动
  - 良好的导电性，最薄却最坚硬的纳米材料，几乎完全透明
- 多层C60：洋葱碳
- **碳纳米管**：单壁，多壁 (比如3层石墨烯卷成)
  - 碳原子为sp2杂化
  - 不考虑手性的情况下，SWNT可以由直径，螺旋角或手性指数 (n,m)或者手性向量C<sub>n</sub>完全确定
    - C<sub>n</sub>=na<sub>1</sub>+ma<sub>2</sub>,   规定n>m
  - MWNT需要更多参数表示 

### 分类

- 扶手椅型
  - n=m，手性角θ=30°
- 锯齿型
  - m=0，手性角θ=0°
- 手性型
  - 0°<θ<30°

#### 电学特性与手性指数关系

- n-m=3n时，表现为金属性
- n-m=3n+1时，表现为半导体性
- n-m=3n+2时，表现为半导体性
- 扶手椅型单壁碳纳米管为金属性
- 锯齿型和手性纳米管中部分为金属性，部分为半导体性

### 基本性质

- 高机械强度：钢100倍强度，1/6重量
  - 抗拉强度达到50-200GPa，比常规石墨纤维高一个数量级
  - 强度与重量之比方面最理想的纤维
- 容易弯折和扭曲，可以复原
- 高长径比: 10<sup>3</sup>数量级
- 高比表面: 400-3000m<sup>2</sup>/g
- 优良的光吸收特性：发光强度随发射电流的增大而增强
- 热性能：热量沿着长度方向传递，各向异性热传导材料
- 强的吸附性能，优异的储氢特性 
- 电性能：根据结构在导体，半导体，绝缘体间变化
- 化学稳定性：具有化学惰性，经历充放电不发生化学作用
  - C-C键，无悬空键
  - 耐酸、强碱，在空气中700℃不氧化
- 独特化学性能：结构与石墨的片层结构相同，具有很好的电学性能
  - 可以被看成具有良好导电性能的一维量子导线

## **量子尺寸效应**

### 定义

> <u>当粒子尺寸下降到某一值时，金属费米能级附近的电子能级由准连续变为离散能级</u>的现象
>
> 纳米半导体颗粒存在不连续的最高被占据分子轨道 (HOMO)和最低未被占据分子轨道能级 (LUMO)，能隙变宽的现象，均称为量子尺寸效应

### 区别

#### 金属

- 宏观尺度的金属材料在高温条件下，其能带可以看作是连续的

  - $N(E)=\frac{1}{2\pi^2}(\frac{2m}{\hbar})^{\frac{3}{2}}E^{\frac{1}{2}}$

- 对于纳米金属颗粒来说，低温下能带的离散性会凸现出来。相邻电子能级之间的间隔d将随颗粒体积V的减小而增加

  - $\delta=\frac{4}{3}\frac{E_F}{N}\propto V^{-1}$ (**久保公式**)
  - $E_F=\frac{\hbar}{2m}(2\pi^2n_1)^{2/3}$
  - $\delta\propto\frac{1}{d^3}$
    - N：一个超微粒的总导电电子数 
    - V：超微粒体积

#### 半导体

- 半导体纳米颗粒的能隙展宽，出现不连续的HOMO和LUMO
- 粒径减小，禁带越来越宽

### 总结

- 能带理论表明，<u>金属费米能级附近电子能级一般是连续的</u>，这一点只有在<u>高温或宏观尺寸</u>情况下才成立
- 对于只有有限个导电电子的超微粒子来说，低温下能级是离散的，对于宏观物体包含无限个原子(即导电电子数N→∞)，由久保理论可得能级间距δ→0，即对大粒子或宏观物体能级间距几乎为零
- 而对纳米微粒，所包含原子数有限，N值很小，这就导致δ有一定的值，即<u>能级间距发生分裂</u>
- 当能级间距大于热能、磁能、静磁能、静电能、光子能量或超导态的凝聚能时，必须要考虑量子尺寸效应，这会导致纳米微粒磁、光、声、热、电以及超导电性与宏观特性有着显著的不同

File: ME00_纳米材料与器件/03_典型纳米材料.md
# 典型纳米材料

[TOC]

## 碳纳米管

#### 发现

> 1991年，日本NEC公司的饭岛澄男在用透射电子显微镜研究C<sub>60</sub>分子时发现了多壁碳纳米管，1993年又发现单壁碳纳米管

### 基本概念

- 碳纳米管(CNTs) 是一种<u>具有完整分子结构的新型碳材料</u>
- 由碳原子形成的<u>石墨烯片层卷成</u>的**无缝**、**中空**的管体
- 碳原子形成<u>六方点阵</u>，因石墨层卷曲方式不同而具有不同**手性**
- 直径一般为0.4nm至几十nm，典型长度为几至几十μm，最长可达半米
- 可以因直径或手性的不同而呈现很好的**金属导电性**或**半导体性**

### 微结构

<u>结构决定性质</u>

- 金刚石结构

  - 每个碳原子以sp3杂化与其它四个碳原子形成共价键
  - 硬度大，熔点极高，不导电

- 石墨

  - 同层碳原子以sp2杂化形成共价键
  - 能导热和导电，属于金属晶体

- 石墨烯

  - 理想的石墨烯结构是平面六边形点阵，每个碳原子均为sp2杂化，并贡献剩余一个p轨道上的电子形成大π键，π电子可以自由移动
  - 良好的导电性，最薄却最坚硬的纳米材料，几乎完全透明

- 多层C60：洋葱碳

- **碳纳米管**：单壁，多壁 (比如3层石墨烯卷成)

  - 碳原子为sp2杂化
  - 不考虑手性的情况下，SWNT (单壁碳纳米管)可以由直径，螺旋角或手性指数 (n,m)或者手性向量C<sub>n</sub>完全确定
    - C<sub>n</sub>=na<sub>1</sub>+ma<sub>2</sub>,   规定n>m
  - MWNT需要更多参数表示 

  ![碳纳米管分类](https://github.com/VenciFreeman/Notes/blob/master/fig/ME00_chapter03_fig01.jpg)

### 分类

- 扶手椅型 (armchair)
  - n=m，手性角θ=30°
- 锯齿型 (zigzag)
  - m=0，手性角θ=0°
- 手性型 (chiral)
  - 0°<θ<30°

#### 电学特性与手性指数关系

- n-m=3n时，表现为金属性
- n-m=3n+1时，表现为半导体性
- n-m=3n+2时，表现为半导体性
- 扶手椅型单壁碳纳米管为金属性
- 锯齿型和手性纳米管中部分为金属性，部分为半导体性

### 基本性质

- 高机械强度：钢100倍强度，1/6重量
  - 抗拉强度达到50-200GPa，比常规石墨纤维高一个数量级
  - 强度与重量之比方面最理想的纤维
- 容易弯折和扭曲，可以复原
- 高长径比: 10<sup>3</sup>数量级
- 高比表面: 400-3000m<sup>2</sup>/g
- 优良的光吸收特性：发光强度随发射电流的增大而增强
- 热性能：热量沿着长度方向传递，各向异性热传导材料
- 强的吸附性能，优异的储氢特性 
- 电性能：根据结构在导体，半导体，绝缘体间变化
- 化学稳定性：具有化学惰性，经历充放电不发生化学作用
  - C-C键，无悬空键
  - 耐酸、强碱，在空气中700℃不氧化
- 独特化学性能：结构与石墨的片层结构相同，具有很好的电学性能
  - 可以被看成具有良好导电性能的一维量子导线
- 高的电子迁移率
  - 1×10<sup>5</sup>cm<sup>2</sup>/(V·s)，石墨烯为2×10<sup>5</sup>cm<sup>2</sup>/(V·s)

## 石墨烯

> - (Graphene)是由碳原子形成的蜂窝状的准二维结构，是碳的另外一种同素异形体
> - 石墨烯是除金刚石外所有碳晶体的基本结构单元
>   - 例如在计算石墨和碳纳米管特性时，通常都是从石墨烯这个基本结构单元出发
> - 石墨烯存在于自然界，只是难以剥离出单层结构
> - 石墨烯一层层叠起来就是石墨，1mm厚的石墨大约包含300万层石墨烯

### 发现历程

- 碳是自然界万物中最重要的物质之一，也是构成有机生命体的主要元素

- 碳材料包括活性炭、碳黑、碳纤维、金刚石和石墨

  - 1947：Philip Wallace研究石墨烯电子结构
  - 1956：J. W. McClure推导出相应波函数
  - 1960：Linus Pauling曾质疑石墨烯的导电性
  - 1984：G. W. Semenoff得出与波函数方程类似的狄拉克方程
  - 1985：发现由60个碳原子构成的"足球分子"C<sub>60</sub> (富勒烯)
  - 1987：Philip Kim利用石墨在表面上画写，得到石墨薄片。使用"graphene"指代单层石墨烯
  - 1991：发现石墨层卷曲而成的一维管状纳米结构：多壁碳纳米管
  - 1993：Iijima和IBM小组制备出单壁碳纳米管
  - 2004：曼彻斯特大学的Andre Geim和Konstantin Novoselov用机械剥离法制备出石墨烯
  - 2005：Geim和Philip Kim同时证明单层石墨烯具有同理论相符的电子特性
  - 2010：Andre Geim和Konstantin Novoselov获得诺贝尔物理学奖

  > 石墨、碳纳米管、富勒烯都是由单层石墨烯经某种形变演变而来的

### 结构与性能

#### 基本结构

- 石墨烯是指仅有一个原子尺寸厚的单层石墨层片，由sp<sup>2</sup>杂化的碳原子紧密排列而成的蜂窝状晶体结构
  - 碳-碳键长0.142nm
  - 相隔碳原子间距为0.246 nm
  - 每层石墨烯间距约为3.40 埃
  - 每个晶格内有三个ⱷ键，连接十分牢固，形成稳定的六边形状
- 石墨烯是由单层碳原子紧密堆积成的二维蜂窝状晶格结构
  - 厚度为0.35nm，约为头发直径的二十万分之一
- 石墨烯的结构非常稳定，碳原子间的连接极其柔韧
  - 受到外力时，碳原子面发生弯曲变形，使碳原子不必重新排列来适应外力，从而保证自身的结构稳定性
- 在结构上，石墨烯纳米带可以和碳纳米管类比，可根据边缘碳链的不同可分为锯齿形和扶手椅型
  - 锯齿形和扶手椅型的石墨烯纳米条带呈现不同的电子传输特性
    - 锯齿形石墨烯条带通常为金属型
    - 扶手椅型石墨烯条带可能为金属型或半导体型

#### 光学性能

- 光学性质极佳，单层石墨烯吸收2.3%的可见光，即透光率为97.7%
  - 从基底到单层石墨烯再到双层石墨烯的可见光透射率每次相差2.3%
  - 可根据石墨烯薄膜的可见光透射率来估算其层数，即其透光性与其厚度相关，与波长无关
- 当入射光的强度超过某一临界值，石墨烯对其的吸收会达到饱和，这一非线性光学行为称为饱和吸收
- 在近红外光谱区强光辐照下，由于宽波吸收和零带隙的特点，石墨烯会慢慢接近饱和吸收
  - 这一性质可用于超快速光子学，如光纤激光器

#### 力学性能

- 是已知材料中强度和硬度最高的晶体结构
  - 抗拉强度和弹性模量分别为125GPa和1.1TPa
  - 强度极限 (抗拉强度)为42N/m<sup>2</sup>
- 普通钢的强度极限大多分布在250~1200MPa范围内，而理想石墨烯的强度约为普通钢的100倍
- 在石墨烯样品微粒开始碎裂前，每100nm距离上可承受的最大压力达到大约2.9μN
  - 100nm厚(塑料包装袋厚度)的石墨烯可以承受大约两吨的重量

#### 电学性能

- 电子在石墨烯中传输不易发生散射
  - 迁移率可达2×10<sup>5</sup>cm<sup>2</sup>/(V·s)，约为硅中电子迁移率的140倍
  - 电导率可达10<sup>6</sup>S/m，面电阻约为31Ω/□，是室温下导电性最佳的材料
- 每个碳原子均为sp<sup>2</sup>杂化，并贡献剩余一个p轨道电子形成大Π键， Π电子可以自由移动，赋予石墨烯优异的导电性
- 由于原子间作用力极强，常温下周围碳原子发生挤撞，石墨烯中的电子受到的干扰也很小

#### 热学性能

- 单层石墨烯的热传导率高达5300Wmk
  - 比碳纳米管的热传导率3000-3500Wmk高
  - 工业界广泛使用的散热材料铜的热传导率只有400Wmk
- 随石墨烯层数的增加，热传导率逐渐下降
  - 当石墨烯从2层增至4层时，热导率从2800Wmk降低至1300Wmk
  - 当层数达到5-8层，减小到石墨的热导率
- 单层石墨烯的导热率与片层宽度、缺陷密度和边缘的无序性密切相关
- 在室温以上，导热率随着温度的增加而逐渐减小
- 石墨烯片层沿平年方向导热具有各向异性的特性

### 制备

#### 化学气相沉积法 (CVD)

- 原理：将有机气体吸附于具有催化活性的金属或非金属表面，加热有机气体脱氢在基底表面形成石墨烯
- 碳源：有机气体 (甲烷、乙烯等)、液体 (乙醇)或固体 (樟脑、蔗糖)
- 基底：金属箔 (铜箔、镍箔等)
- 反应装置：电阻炉
- 优点
  - 可增大面积
- 缺点
  - 高温工艺
  - 转印时可能出现缺陷

![化学气相沉积法](https://github.com/VenciFreeman/Notes/blob/master/fig/ME00_chapter03_fig01.jpg)

##### 操作步骤

- 准备色谱纯 (99.9%)的乙醇溶液为碳源
- 将金属箔放入电路的加热区中央，密封反应室
- 通入氩气，流量为200ml/min，加热反应室温度至1000℃
- 保持氩气流量200ml/min不变，保温一段时间，对金属箔进行高温预热处理
- 开启精密流量泵，使反应溶液通过毛细血管注入反应室，溶液进给速度为20ml/min，反应时间为5min
- 反应完毕，停止进给反应溶液，将金属箔快速移动到炉口，关闭电路，保持氩气流量为200ml/min，直至炉温冷却至300℃以下

#### 机械剥离法

- 用胶带黏住石墨片的两侧面反复剥离而获得石墨烯
- 优点
  - 可获得高品质石墨烯
  - 成本低
- 缺点
  - 制得的石墨烯宽度一般在几微米至几十微米，甚至是毫米量级，大小靠运气
  - 不适合量产

#### 外延生长法

- 在SiC基板上通过晶格匹配生长石墨烯晶体
- 原理：通过超低压高真空、高温 (1300℃)加热单晶SiC剥离Si，碳原子重构生成石墨烯片层
- 优点
  - 可增大面积
- 缺点
  - 高温工艺
  - 不易进行层控制
  - Sic基板价格昂贵
  - 难以从SiC基板转印

#### 氧化还原法

- 将石墨进行氧化处理，改变石墨层片的自由电子对，对其表面进行含氧官能团 (如羟基、羧基、羰基和环氧基)的修饰
  - 这些官能团可以降低石墨层片间的范德华力，增强石墨的亲水性，便于分散在水中
- 将氧化石墨在水中剥离，形成均匀稳定的氧化石墨烯胶体
- 运用化学还原、热还原和催化还原等方法将氧化石墨还原成石墨烯

### 应用

- 电子器件
  - 晶体管
  - 光学器件
  - 太阳能电池
- 复合材料
  - 聚合物基石墨烯复合材料
  - 石墨烯纸
- 储能材料
  - 电化学电容器
  - 锂离子电池

#### 具体应用

- 手机
  - 提升现有手机的性能、降低成本，例如取代在液晶显示器触控面板中广泛使用的透明ITO (氧化铟锡)导电层，以及用于其他高频电子元器件中
  - 在未来的概念手机设计中 (如柔性手机)，将石墨烯应用于线路板、柔性材料以及一体化多点感应平台。石墨烯使触摸屏包含一层50纳米厚的DLC防刮材料、一层700纳米厚的聚对二甲苯涂层、一层200纳米厚的石墨烯导电层、一层200微米厚的PET材料，整个触摸屏厚度仅为0.2毫米
- 超级计算机
  - 石墨烯是目前已知导电性能最出色的材料，这种特性尤其适合于高频电路
  - 工程师们正在设法将越来越多的信息填充在信号中，一些电子设备中被要求使用越来越高的频率，然而工作频率越高，热量也越高
  - 石墨烯的特性使它在微电子领域也具有巨大的应用潜力
  - 研究人员甚至将石墨烯看作是硅的替代品
- 透明电极
  - 石墨烯良好的电导性能和透光性能，使它在透明电导电极方面有非常好的应用前景
  - 触摸屏、液晶显示、有机光伏电池、有机发光二极管等等，都需要良好的透明电导电极材料
    - 石墨烯的机械强度和柔韧性都比常用材料氧化铟锡优良。氧化铟锡脆度较高，比较容易损毁。在溶液内的石墨烯薄膜可以沉积于大面积区域
  - 通过化学气相沉积法，可以制成大面积、连续的、透明、高电导率的少层石墨烯薄膜，主要用于光伏器件的阳极，并得到高达1.71%能量转换效率
    - 与用氧化铟锡材料制成的元件相比，大约为其能量转换效率的55.2%
- 太阳能电池
  - 因为石墨烯是透明的，用它制造的电板比其它材料具有更优良的透光性
  - 石墨烯是一种透明单原子碳膜，可用于取代透明导电的ITO电极用于有机太阳能电池
  - 还可用于取代显示屏中的硅薄膜晶体管
    - 石墨烯运送电子的速度比硅快几十倍，因而用石墨烯制成的晶体管工作的更快、更省电

### 前景

- 由于其独有的特性，石墨烯被称为“神奇材料”，科学家甚至预言其将“彻底改变21世纪”
- 曼彻斯特大学副校长Colin Bailey教授称：“石墨烯有可能彻底改变数量庞大的各种应用，从智能手机和超高速宽带到药物输送和计算机芯片。”
- 2013年初，美国加州大学洛杉矶分校开发出一种以石墨烯为基础的微型超级电容器，充电速度为普通电池的1000倍，可以在数秒内为手机甚至汽车充电，同时可用于制造体积较小的器件
- 微型石墨烯超级电容技术突破为电池带来了革命性发展
- 当前主要制造微型电容器的方法是平板印刷技术，需要投入大量的人力和成本，阻碍了产品的商业应用
- 许多国家纷纷建立石墨烯相关技术研发中心，尝试使用石墨烯商业化，进而在工业、技术和电子相关领域获得潜在的应用专利
