Repository: VenciFreeman/Notes

# Notes
> My reading notes and class notes in Markdown.

## CS

> Computer science related notes.

- 00：[`操作系统设计与实现`]( https://github.com/VenciFreeman/Notes/tree/master/CS00_操作系统设计与实现 )
  - `创建日期`：2020/03/10
  - `主讲`：—
  - `参考`：[*Operating System: Design and Implementation (Third Edition)*]( http://vig.prenhall.com/catalog/academic/product/0,1144,0131429388,00.html )
  - `作者`：[Andrew S. Tanenbaum]( https://www.cs.vu.nl/~ast/ ), [Albert S. Woodhull]( http://minix1.woodhull.com/asw/ )
  - [ ] `未完成`
- 01：[`深入理解计算机系统`]( https://github.com/VenciFreeman/Notes/tree/master/CS01_深入理解计算机系统 )
  - `创建日期`：2021/04/12
  - `主讲`：—
  - `参考`：[*Computer System: A Programmers Perspective (Third Edition)*]( )
  - `作者`：[Randal E. Bryant](), [David R. O'Hallaron]()
  - [ ] `未完成`
- 02：[`计算机体系结构：量化研究方法`]( https://github.com/VenciFreeman/Notes/tree/master/CS02_计算机体系结构_量化研究方法 )
  - `创建日期`：2021/04/11
  - `主讲`：—
  - `参考`：[*Computer Architecture: A Quantitative Approach (Fifth Edition)*]()
  - `作者`：[John L. Hennessy](), [David A. Patterson]()
  - [ ] `未完成`

## ME

> Microelectronics related notes.

- 00：[`纳米材料与器件`]( https://github.com/VenciFreeman/Notes/tree/master/ME00_纳米材料与器件 )
  - `创建日期`：2020/02/24
  - `主讲`：[陈长鑫]( http://dmne.sjtu.edu.cn/dmne/faculty/teacher/chenchangxin/ )
  - `参考`：[*纳米材料和器件导论 (第二版)*]( https://book.douban.com/subject/5921449/ )
  - `作者`：[郭子政](https://baike.baidu.com/item/郭子政/1572612), [时东陆]( https://baike.baidu.com/item/时东陆 )
  - [x] `已完成`
- 01：[`集成电路与微系统封装`]( https://github.com/VenciFreeman/Notes/tree/master/ME01_集成电路与微系统封装) 
  - `创建日期`：2020/02/26
  - `主讲`：[杨卓青]( http://dmne.sjtu.edu.cn/dmne/faculty/teacher/yangzhuoqing/ )
  - `参考`：[*微电子封装技术*]( http://book.sciencereading.cn/shop/book/Booksimple/show.do?id=BD99D97BD2203467AB0D3BC89F988C2DD000 )
  - `作者`：[胡永达]( http://www.ese.uestc.edu.cn/info/5036/8569.htm ), [李元勋]( http://www.ese.uestc.edu.cn/info/5035/7613.htm ), [杨邦朝]( http://upload.xueshu.baidu.com/scholarID/CN-BZ74BGOJ )
  - [x] `已完成`
- 02：[`半导体物理学`](https://github.com/VenciFreeman/Notes/tree/master/ME02_半导体物理与器件) 
  - `创建日期`：2020/03/10
  - `主讲`：[付宇卓]( http://dmne.sjtu.edu.cn/dmne/faculty/teacher/fuyuzhuo/ )
  - `参考`：[*Semiconductor Physics and Devices Basic Principles (Fourth Edition)*]( https://easyengineering.net/semiconductor-physics-and-devices-by-donald-neamen-book/ )
  - `作者`：[Donald A. Neamen]( https://ece.unm.edu/faculty-staff/emeritus-profile/donald-neamen.html )
  - [ ] `未完成`
- 03：[`微纳电子前沿技术`]( https://github.com/VenciFreeman/Notes/tree/master/ME03_微纳电子前沿技术 )
  - `创建日期`：2020/03/25
  - `主讲`：[孙亚男]( http://dmne.sjtu.edu.cn/dmne/faculty/teacher/sunyanan/ ), [杨志]( http://dmne.sjtu.edu.cn/dmne/faculty/teacher/yangzhi/ )
  - `参考`：—
  - `作者`：—
  - [x] `已完成`
- 04：[`先进数字系统芯片设计`]( https://github.com/VenciFreeman/Notes/tree/master/ME04_先进数字系统芯片设计 )
  - `创建日期`：2020/04/22
  - `主讲`：[蒋剑飞]( http://ic.sjtu.edu.cn/ic/faculty/jiangjianfei/ ), [毛志刚]( http://ic.sjtu.edu.cn/ic/faculty/maozhigang/ ) 
  - `参考`：[*SoC设计方法与实现*]( https://book.douban.com/subject/6844208/ ), [*RISC-V架构与嵌入式开发快速入门*]( https://book.douban.com/subject/30766751/ )
  - `作者`：[郭炜](  http://school.freekaoyan.com/tj/tju/daoshi/2016/02-03/1454482232483789.shtml  ), [胡振波](  https://www.qixin.com/shareholder/e883a1e68cafe6b3a2/f4c9d5a0-fa9a-4fa5-81bb-60dcaa7e56af  )
  - [x] `已完成`
- 05：[`集成电路工艺技术课程设计`]( https://github.com/VenciFreeman/Notes/tree/master/ME05_集成电路工艺技术课程设计 )
  - `创建日期`：2020/04/22
  - `主讲`：[黄其煜]( http://ic.sjtu.edu.cn/ic/faculty/maozhigang/ ) 
  - `参考`：—
  - `作者`：—
  - [x] `已完成`
- 06：[`先进微纳加工技术`]( https://github.com/VenciFreeman/Notes/tree/master/ME06_先进微纳加工技术 )
  - `创建日期`：2020/04/22
  - `主讲`：[张丛春]( http://ic.sjtu.edu.cn/ic/faculty/maozhigang/ )
  - `参考`：[*Handbook for Nanofabrication*]( https://books.google.com/books?id=Ks6WCn6nkiwC&printsec=frontcover#v=onepage&q&f=false )
  - `作者`：[Gary Wiederrecht]( https://www.anl.gov/profile/gary-wiederrecht )
  - [x] `已完成`

## PS

> Political and Social Science Related Notes.

- 00：[`国家建设与政府行为`]( https://github.com/VenciFreeman/Notes/tree/master/PS00_国家建设与政府行为 )
  - `创建日期`：2020/02/28
  - `主讲`：—
  - `参考`：[*国家建设与政府行为*]( https://book.douban.com/subject/11525224/ )
  - `作者`：[周雪光]( https://sociology.stanford.edu/people/xueguang-zhou )，[刘世定]( http://www.shehui.pku.edu.cn/sz/content.aspx?nodeid=589 )，[折晓叶]( http://nisd.cssn.cn/shfzzlyjy/shfzzlyjy_rcdw/rcdw_yjry/yjry_yjy/201212/t20121224_1823111.shtml )
  - [x] `已完成`
- 01：[`就业利息和货币通论`](  https://github.com/VenciFreeman/Notes/tree/master/PS01_就业利息和货币通论  )
  - `创建日期`：2020/08/04
  - `主讲`：—
  - `参考`：[*就业、利息和货币通论*]( https://weread.qq.com/web/reader/d6632d705cf769d6646fc55ke4d32d5015e4da3b7fbb1fa )
  - `作者`：[John Maynard Keynes](  http://en.wikipedia.org/wiki/John_Maynard_Keynes  )
  - [ ] `未完成`
- 02：[`考研政治提纲`](  https://github.com/VenciFreeman/Notes/tree/master/PS02_考研政治提纲  )
  - `创建日期`：2020/08/09
  - `主讲`：徐涛
  - `参考`：
  - `作者`：
  - [x] `已完成`

File: ME01_集成电路与微系统封装/04_封装焊接材料.md
# 第四章：封装焊接材料

[TOC]

## 焊接

### 焊接的定义

- 通过**加热**或**加压** (或两者并用)，用或不用填充材料，使工件达到**原子结合**的加工方法
- 主要加工材料是**金属**
- 可用于船舶，不可用于航空 (铆接)

### 焊接的实质

- 采用**物理化学方法**克服被连接物体 (金属)表面的凹凸不平、表面氧化物及其他表面杂质，使被连接物体能<u>接近到原子晶格距离并形成结合力</u>
- 工程上的多种焊接方法所达到的效果相同，均为实现<u>原子间的冶金结合</u>

### 基本焊接方法

- 熔焊
- 气焊
  - 氧-乙炔
  - 空气-乙炔
  - 氢-氧
- 铝热焊
- 电渣焊
- 电弧焊
  - 熔化极
    - **焊条电弧焊**
    - **埋弧自动焊**
    - **氩弧焊**
    - CO<sub>2</sub>气体保护焊
  - 非熔化极
    - 钨极氩弧焊
    - 原子氢焊
    - 等离子焊
- 压焊
  - 断焊
  - 摩擦焊
  - 电阻焊
    - 点焊
    - 对焊
    - 缝焊
    - 闪光焊
  - 变形焊
  - 超声波焊
  - 爆炸焊
  - 扩散焊
- 钎焊
  - 烙铁钎焊
  - 火焰钎焊
  - 浸渍钎焊
  - 真空钎焊
  - 电阻钎焊
  - 炉钎焊
  - 电子束钎焊

### 钎焊原理及优缺点

#### 原理

- 采用<u>比母材熔点低的金属材料</u>作钎料
- 将焊件 (母材)与钎料加热到**高于钎料熔点，但低于母材熔点**的温度 (母材不熔化)
- <u>利用液态钎料润湿母材</u>，填充接头间隙，并与母材相互扩散而实现连接焊件

#### 过程

- 放置钎料，对钎料和母材加热
- 钎料熔化，开始流入接头间隙
- 钎料填满间隙，凝固后形成钎焊接头

#### 特点

- 钎焊时钎料熔化而<u>焊件不熔化</u>
  - 焊接温度随所选用钎料不同从室温到接近母材熔化的大范围内变化
  - 选择熔点低的钎料进行钎焊可防止母材组织和性能变化，熔焊没有这种选择余地
- 容易保证精密尺寸
  - 钎焊时焊件常整体加热或钎缝周围大面积均匀加热
  - 焊件的<u>相对变形量以及钎焊接头的残余应力都比熔焊小得多</u>
- 生产率高
  - 靠液态钎料自动填满缝隙后凝固而成
  - 钎料、钎剂和钎焊方法选择得当就可以<u>多条钎缝或大批量的焊件同时或连续进行钎焊</u>
  - 钎焊过程很少受焊件结构的开敞性和可达性的影响
- 可在不同金属甚至非金属间焊接
  - 钎焊反应<u>只在母材数微米至数十微米以下界面进行</u> ，一般不牵涉到母材深层的结构
  - <u>有利于异种金属之间</u>，金属与非金属之间、非金属与非金属之间的连接，熔焊不能做到
- 焊缝强度和耐热性都比母材金属低
  - 常采用增大搭接面积来解决问题
  - 钎焊接头较多地采用搭接接头使结构的重量增大，耗材较多

## 焊料

### 作用

- 电子封装技术中最基本的互连材料
- 实现封装和保证可靠性
  - 机械连接
  - 电气连接
  - 尺寸过渡
  - 散热通道

### 特点

- 是易溶金属，熔点低于被焊金属，熔化时能在被焊金属表面形成合金而将被焊金属连接到一起
  - 低于450℃的焊接为**软钎焊**：锡铅基、铅基和镉基
  - 高于450℃的钎料为**硬钎料**：铝基、铜基、银基、镍基等合金

### 基本要求

- 具有**适中的熔点**
- 具有高的**润湿性**
  - 接触角越大越疏水。大于120°为疏水，大于150°为超疏水
- 具有强的**耐热、耐机械疲劳性**
- 良好的**导电性**和**导热性**
- **离子电迁移**小
- 资源丰富，**成本**低

#### 湿润性

- 影响焊料焊接性的主要原因：两种物质间的**亲和力**，如是否易形成金属间化合物等

- 接触角大则浸润性不好

  ![焊料接触角](https://github.com/VenciFreeman/Notes/blob/master/fig/ME01_chapter04_fig01.jpg)

- 湿润平衡测量法

  - 作为可焊性 (**可焊性测试标准**)的评价标准，我们最为关心的是交零时间、过零点至达到2/3最大润湿力所用时间、以及最大润湿力

    ![湿润平衡测量法](https://github.com/VenciFreeman/Notes/blob/master/fig/ME01_chapter04_fig02.jpg)

    - 润湿开始时间t<sub>0</sub>

    - 过零时刻t<sub>1</sub>

    - 达2/3F<sub>max</sub>时刻t<sub>2</sub>

    - 最大润湿力F<sub>max</sub> (mN)

    - 最终润湿力F<sub>end</sub> (mN)

      润湿开始时间、过零时间：T<sub>0</sub>=t<sub>1</sub>-t<sub>0</sub>

      润湿完成时间：T<sub>1</sub>=t<sub>2</sub>-t<sub>1</sub>

      稳定性系数：Sb=F<sub>end</sub>/F<sub>max</sub>
    
  - 润湿时间为开始湿润到2/3最大润湿力时刻的时间

##### 湿润性与焊料组成的关系

![湿润性与焊料组成的关系](https://github.com/VenciFreeman/Notes/blob/master/fig/ME01_chapter04_fig03.jpg)

### 焊料的种类

- **铅锡合金** (标准焊锡)

  - <u>63%Sn-37%Pb，熔点183℃ (最好的焊料)</u>
  - 60%Sn-40%Pb，熔点183-190℃
    - 相图：横轴为质量百分比wt%，纵轴为温度，找到合金相 (平衡点)
  - 特点
    - 焊接温度相对较低
    - 凝固时间短，在被焊金属表面流动性好
    - 导电性能好，铜导电率的1/10
    - 机械强度高，抗拉强度40MPa
    - 焊料原料的来源应广泛，价格低廉
  - 高温焊锡 (**铅含量高**)
    - 10%Sn/90%Pb，熔点300 ℃
    - 5%Sn/95%Pb，熔点312 ℃
    - 3%Sn/97%Pb，熔点318 ℃
    - 用途：BGA，CSP焊球

- 铅锡银合金

  - 目的：加入银以抑制镀银材料在焊接时银膜的**溶解速率**，进而影响其**润湿性**
  - 88%Pb-10%Sn-2%Ag
  - 93.5%Pb-5%Sn-1.5%Ag
  - 97.5%Pb-1%Sn-1.5%Ag

- 铅锡锑合金

  - 锑的价格低廉，可改善焊锡的**机械强度**，但<u>对湿润性不利</u>
  - 锑含量通常少于3.5wt% (质量百分比)，否则会生成Sb-Sn化合物

- 其他铅锡合金

  - 铜：减少铜的溶解速率

    - 在波焊中，因与锡槽易于形成金属间化合物，含量<0.3%，防止粒状焊点

  - 铟：增加在陶瓷表面的润湿性

    - 降低金在焊锡中的溶解 (锡熔点：231.℃，铟熔点：156.4℃)

  - 铋：改善焊锡接点的外观

    - <0.25%

  - 金：抗氧化，但与焊锡易形成金属间化合物

    - >0.5%影响外观，>4%时会使焊接点脆化

  - 铝：氧化形成浮渣 (Doss)

    - <0.005%

  - 镉：氧化形成浮渣

    - <0.001%

  - 锌：影响修复特性，并可能加速腐蚀

    - <0.005%

  - **双面再流焊**，特殊要求的焊接,热敏元件的焊接

    - 16%Sn-32%Pb-52%Bi，熔点 96 ℃
    - 43%Sn-43%Pb-14%Bi，熔点163 ℃
    - 42%Sn-58%Bi，熔点139 ℃

## 焊膏(锡膏)

### 作用

- 元件贴装后保持元件在焊盘上，不位移，经再流焊后，将元件与PCB焊接在一起
- 是一种新型焊料，是SMT (表面贴装，Surface Mounted Technology)生产中重要的辅助材料，其质量好坏直接影响到SMT的品质好坏

### 组成与分类

#### 组成

- 合金焊粉 (60vol％，体积百分比) + 焊剂组份 (40vol％)
  - 合金焊粉
    - 通常采用高压惰性气体 (N<sub>2</sub>)将熔融合金喷射而成 
    - 合金成份一般为63%Sn-37%Pb合金，62%Sn-36%Pb-2%Ag
    - 形状通常有球形和无规则形
  - 焊剂
    - 松香、合成树脂

#### 分类

- 按熔点分
  - 高温：300℃ (10%Sn-90%Pb)
  - 中温：183℃ (63%Sn-37%Pb)
  - 低温：140℃ (42%Sn-58%Bi)
- 按焊剂活性分
  - RA：活性、松香型 消费类电子产品
  - RMA：中等活性SMT产品
  - NC：免清洗SMT中大量采用
- 按焊膏粘度分
  - 700Pa·s-1200Pa·s：模板印刷
  - 400Pa·s-600Pa·s：丝网印刷
  - 350Pa·s-450Pa·s：分配器
- 按清洗方式
  - 有机溶剂
  - 水清洗
  - 半水清晰
  - 免清洗

### 性能指标

- 合金焊粉颗粒
  - 一般要求：球形颗粒270-400目
- 焊膏粘度
  - 丝网印刷：400-600Pa·s
  - 焊膏的印刷性
  - 焊膏的坍塌度
  - 焊膏的腐蚀性能

### 常用焊膏

- 松香型
  - 优良的助焊性能
  - 焊膏的黏接力佳
  - 通过调节粘度，可使金属粉末不沉淀、不分层
- 水溶型
  - 焊后可水清洗，有利于环保
  - 无松香，焊膏黏性不够大，应用受到一定限制
- 免清洗
  - 焊剂中不含卤素，同时尽量减少的松香含量，焊剂的活性就会降低，防止焊接区二次氧化的作用也会降低

### 新型焊膏

- 焊料粉的微细化
  - 不定形-球形-粉末微粒子 (20微米以下)
- 抗疲劳性焊膏
  - 传统：加厚焊锡量
  - 目前：焊膏本身存在稀有元素
- 无铅焊膏
  - 1/3生产产品使用无铅焊接

## 助焊剂

### 作用

- 提高润湿性
- 去除氧化表面
- 助焊作用
- 防止焊珠飞溅以及产生有毒气体
- 提高耐腐蚀性

### 分类

- 树脂型
  - 低活性类 (R)
  - 中等活性类 (RMA)
  - 全活性类 (RA)
- 水溶性
  - 无机酸及盐类
  - 有机酸及盐类
  - 有机胺及盐类
- 免清洗
  - 有机溶剂类
  - 无挥发性有机化合物类 (VOC)

### 组成

- 活性剂：腐蚀性的化学物质，对净化焊料和被焊件表面起主要作用，酸剂与卤化物或者两者混合物
- 载剂：输送活性剂的载体，亦是热传导层与氧化的保护层，天然树脂或者合成树脂
- 溶剂：液态助焊剂的主要成分，醇类，醇醚类脂肪烃等
- 添加剂： pH调节剂和润湿剂、光亮剂、消光剂、缓蚀剂 、阻燃剂、发泡剂等

### 性能指标

- 外观：透明、无沉淀物、混浊、分层现象
- 发泡能力：松香型焊剂固体含量大于5％
- 相对润湿力：可焊性测试仪进行测试
- 焊后残渣干燥度：焊后1.5h，白垩粉-PCB-毛刷-无残留
- 卤素含量
  - R/RMA不应使络酸银试纸变白或浅黄
  - RA型0.07％-0.2％
  - 铜镜腐蚀实验

### 选用

根据产品对**清洁度**和**电性能**的具体要求进行选择

- 一般情况下军用及生命保障类如卫星、潜艇通信、保障生命的医疗装置等电子产品必须采用清洗型的助焊剂
- 通信类、工业设备类、办公设备类、计算机等类型的电子产品可采用免清洗或清洗型的助焊剂
- 一般家用电器类电子产品均可采用免清洗型助焊剂或采用RMA (中等活性)松香型助焊剂可不清洗

## 其他材料

### 波峰焊

- 防氧化油
- 防氧化颗粒
- 高温阻焊胶
- 高温阻焊胶带

### IC

- BGA/CSP
- 各向异性导电胶
- 底部填充材料
- 导热胶
- 半球形包封剂
- 围堰型包封剂

### 三防材料

为使电子元器件和组件在恶劣环境下长期保持稳定的性能，需要涂层保护

- 聚酯：AR-丙烯酸酯
- 硅树脂：SR-有机硅酮
- 聚氨脂：UR-S01-3、S01-3(T)
- 环氧：ER-环氧树脂。收缩比大 (4％)，内应力大，容易拉断元件
- 二甲苯：XR－聚对二甲苯 (固态)在真空中涂覆，效果最好，但成本贵，设备要求高

## 无铅焊料

### 铅的危害

#### 环境中的铅

- 地层中蕴含丰富的重金属，主要以**硫化物**形式存在于**方铅矿**中
- 早期埃及、希腊、中国、东印度群岛将铅矿还原为金属铅
- 古罗马贵族惯用铅制器皿和铅制水管 (可能是古罗马帝国灭亡原因之一)

#### 人体中代谢

- 会被氧化为二价铅离子，取代人体中钙离子和锌离子造成伤害
- 水中二氧化碳与铅反应生成碳酸铅，与骨骼中的钙发生置换反应
- 代谢缓慢，约75%经过肾脏代谢排出，长期堆积造成铅中毒
- 男性血铅不能超过40μg/100ml，女性30μg/100ml，儿童10μg/100ml
- 儿童血铅水平每上升10μg/100ml，智商下降6-8分

#### 危害

- 极难代谢，由消化道吸收的铅大约有85%沉积在红血球上，然后再沉积到人的骨骼中
- 铅中毒表现为疲劳、失眠、神经过敏、头痛、消化不良等症状
- 严重影响儿童大脑的发育，造成智商下降，行为畸形

### 无铅化立法

#### 无铅材料

- 无铅焊料并不意味着焊料中100%的不含铅
- 与有铅焊料相对比，无铅焊料中铅不再是一种基体金属元素
- 作为一种杂质元素，铅的存在是不可避免的
- <u>一般规定无铅焊料中杂质铅的含量不高于0.1%</u>

#### 分类

- Sn基合金
  - Sn-Ag-Cu
  - Sn-Bi
  - Sn-Cu
  - Sn-Zn
- 导电性粘结剂
  - 各向同性导电胶 (ICA)
  - 各向异性导电胶 (ACF)

#### 目前主要无铅材料

- Sn-Ag，Sn-Ag-Cu
  - 熔点高：217-221℃
  - 成本高：Sn-Pb的两倍
  - 能耗大
- Sn-Zn，Sn-Zn-Bi
  - 熔点低：198-199℃
  - 成本低：与Sn-Pb相当
  - 资源丰富

#### 无铅化立法

- WEEE：废弃电器电子指令
  - 针对10大废弃电子产品
  - 建立回收体系，达成55%-75%回收率
- RoHS：危害物质禁用指令
  - 电子电器产品禁用6大化学物质
  - Pb, Cd, Hg, Cr<sup>6+</sup>，PBB (聚溴联苯)，PBDE (聚溴二苯醚)
  - Cd限制为100ppm，其余1000ppm
- EUP：能源使用产品生态化设计指令
  - 针对使用能源产品 (不包括运输)
  - 寿命周期思维
  - 建立环保特性说明书

### 应对

- SONY：GP计划，SS-00259
- PHILIPS：AR 17-5051-126
- NOKIA：RoHS
- Microsoft：供应链计划，H00594

### 焊料中的铅

- 金属单质或合金
  - 导电性
  - 延展性
  - 机械加工性
  - 与锡形成合金
- 各种形式化合物
  - 氧化物
  - 盐类
  - 添加剂或助剂

### 替代研究

#### 基本要求

- 基本特性
  - 熔点：183℃附近 (<225℃，波动范围小于30℃)
  - 湿润性 (Cu，Ni，Ag等)
  - 无毒
- 力学、物理、化学性能
  - 强度
  - 延伸率>10%
  - 抗蠕变性
  - 抗疲劳性
  - 热疲劳抗力>Sn-Pn共晶相应值的75%
  - 导电率
  - 导热率
  - 电迁移性能
  - 抗腐蚀性
- 生产工艺
  - 流动性
  - 缺陷量
  - 印刷性
  - 是否易于保存
- 成本，安全性，供货稳定性

### 无铅焊料应用中的问题

#### 比较

| 共晶合金  | 共晶点(℃) |                 优点                 |                  缺点                  |
| :-------: | :-------: | :----------------------------------: | :------------------------------------: |
| Sn-37%Pb  |    183    |               结合良好               |            热疲劳，蠕变不良            |
| Sn-70%Cu  |    227    |   机械强度良好，热疲劳良好，低价格   |           高熔点，湿润性不良           |
| Sn-3.5%Ag |    221    | 机械强度良好，热疲劳良好，使用时间长 |           高熔点，湿润性不良           |
|  Sn-9%Zn  |    198    |        熔点适中，机械特性良好        |     氧化，湿润性差，Zn母材金属结合     |
| Sn-58%Bi  |    139    |          低熔点，湿润性良好          | 不能高温使用，机械强度不高，易发生空洞 |

#### 问题

- 对半导体元器件及基板的耐热性提出了更高的要求
- 工艺操作窗口将变窄
- 制造成本升高

![工艺温度](https://github.com/VenciFreeman/Notes/blob/master/fig/ME01_chapter04_fig04.jpg)

##### Sn-Zn系焊料

- 问题：Zn较为活泼，在高温或腐蚀环境下易发生反应

  - 容易氧化、耐腐蚀性差
  - 焊膏保存、使用寿命短
  - 润湿性差
  - 无法用于波峰焊

  > 金属活性：K>Na>Ca>Mg>Al>Zn>Fe>Sn>Pb>(H)>Cu>Hg>Ag>Pt>Au

- 解决办法

  - 用N<sub>2</sub>影响焊锡上流高度
  - 合金化
    - 加入合金Cr等抑制Sn-Zn氧化
    - 合金Cr可以提高塑性，降低界面金属间化合物生长速度
