Repository: VenciFreeman/Notes

# Notes
> My reading notes and class notes in Markdown.

## CS

> Computer science related notes.

- 00：[`操作系统设计与实现`]( https://github.com/VenciFreeman/Notes/tree/master/CS00_操作系统设计与实现 )
  - `创建日期`：2020/03/10
  - `主讲`：—
  - `参考`：[*Operating System: Design and Implementation (Third Edition)*]( http://vig.prenhall.com/catalog/academic/product/0,1144,0131429388,00.html )
  - `作者`：[Andrew S. Tanenbaum]( https://www.cs.vu.nl/~ast/ ), [Albert S. Woodhull]( http://minix1.woodhull.com/asw/ )
  - [ ] `未完成`
- 01：[`深入理解计算机系统`]( https://github.com/VenciFreeman/Notes/tree/master/CS01_深入理解计算机系统 )
  - `创建日期`：2021/04/12
  - `主讲`：—
  - `参考`：[*Computer System: A Programmers Perspective (Third Edition)*]( )
  - `作者`：[Randal E. Bryant](), [David R. O'Hallaron]()
  - [ ] `未完成`
- 02：[`计算机体系结构：量化研究方法`]( https://github.com/VenciFreeman/Notes/tree/master/CS02_计算机体系结构_量化研究方法 )
  - `创建日期`：2021/04/11
  - `主讲`：—
  - `参考`：[*Computer Architecture: A Quantitative Approach (Fifth Edition)*]()
  - `作者`：[John L. Hennessy](), [David A. Patterson]()
  - [ ] `未完成`

## ME

> Microelectronics related notes.

- 00：[`纳米材料与器件`]( https://github.com/VenciFreeman/Notes/tree/master/ME00_纳米材料与器件 )
  - `创建日期`：2020/02/24
  - `主讲`：[陈长鑫]( http://dmne.sjtu.edu.cn/dmne/faculty/teacher/chenchangxin/ )
  - `参考`：[*纳米材料和器件导论 (第二版)*]( https://book.douban.com/subject/5921449/ )
  - `作者`：[郭子政](https://baike.baidu.com/item/郭子政/1572612), [时东陆]( https://baike.baidu.com/item/时东陆 )
  - [x] `已完成`
- 01：[`集成电路与微系统封装`]( https://github.com/VenciFreeman/Notes/tree/master/ME01_集成电路与微系统封装) 
  - `创建日期`：2020/02/26
  - `主讲`：[杨卓青]( http://dmne.sjtu.edu.cn/dmne/faculty/teacher/yangzhuoqing/ )
  - `参考`：[*微电子封装技术*]( http://book.sciencereading.cn/shop/book/Booksimple/show.do?id=BD99D97BD2203467AB0D3BC89F988C2DD000 )
  - `作者`：[胡永达]( http://www.ese.uestc.edu.cn/info/5036/8569.htm ), [李元勋]( http://www.ese.uestc.edu.cn/info/5035/7613.htm ), [杨邦朝]( http://upload.xueshu.baidu.com/scholarID/CN-BZ74BGOJ )
  - [x] `已完成`
- 02：[`半导体物理学`](https://github.com/VenciFreeman/Notes/tree/master/ME02_半导体物理与器件) 
  - `创建日期`：2020/03/10
  - `主讲`：[付宇卓]( http://dmne.sjtu.edu.cn/dmne/faculty/teacher/fuyuzhuo/ )
  - `参考`：[*Semiconductor Physics and Devices Basic Principles (Fourth Edition)*]( https://easyengineering.net/semiconductor-physics-and-devices-by-donald-neamen-book/ )
  - `作者`：[Donald A. Neamen]( https://ece.unm.edu/faculty-staff/emeritus-profile/donald-neamen.html )
  - [ ] `未完成`
- 03：[`微纳电子前沿技术`]( https://github.com/VenciFreeman/Notes/tree/master/ME03_微纳电子前沿技术 )
  - `创建日期`：2020/03/25
  - `主讲`：[孙亚男]( http://dmne.sjtu.edu.cn/dmne/faculty/teacher/sunyanan/ ), [杨志]( http://dmne.sjtu.edu.cn/dmne/faculty/teacher/yangzhi/ )
  - `参考`：—
  - `作者`：—
  - [x] `已完成`
- 04：[`先进数字系统芯片设计`]( https://github.com/VenciFreeman/Notes/tree/master/ME04_先进数字系统芯片设计 )
  - `创建日期`：2020/04/22
  - `主讲`：[蒋剑飞]( http://ic.sjtu.edu.cn/ic/faculty/jiangjianfei/ ), [毛志刚]( http://ic.sjtu.edu.cn/ic/faculty/maozhigang/ ) 
  - `参考`：[*SoC设计方法与实现*]( https://book.douban.com/subject/6844208/ ), [*RISC-V架构与嵌入式开发快速入门*]( https://book.douban.com/subject/30766751/ )
  - `作者`：[郭炜](  http://school.freekaoyan.com/tj/tju/daoshi/2016/02-03/1454482232483789.shtml  ), [胡振波](  https://www.qixin.com/shareholder/e883a1e68cafe6b3a2/f4c9d5a0-fa9a-4fa5-81bb-60dcaa7e56af  )
  - [x] `已完成`
- 05：[`集成电路工艺技术课程设计`]( https://github.com/VenciFreeman/Notes/tree/master/ME05_集成电路工艺技术课程设计 )
  - `创建日期`：2020/04/22
  - `主讲`：[黄其煜]( http://ic.sjtu.edu.cn/ic/faculty/maozhigang/ ) 
  - `参考`：—
  - `作者`：—
  - [x] `已完成`
- 06：[`先进微纳加工技术`]( https://github.com/VenciFreeman/Notes/tree/master/ME06_先进微纳加工技术 )
  - `创建日期`：2020/04/22
  - `主讲`：[张丛春]( http://ic.sjtu.edu.cn/ic/faculty/maozhigang/ )
  - `参考`：[*Handbook for Nanofabrication*]( https://books.google.com/books?id=Ks6WCn6nkiwC&printsec=frontcover#v=onepage&q&f=false )
  - `作者`：[Gary Wiederrecht]( https://www.anl.gov/profile/gary-wiederrecht )
  - [x] `已完成`

## PS

> Political and Social Science Related Notes.

- 00：[`国家建设与政府行为`]( https://github.com/VenciFreeman/Notes/tree/master/PS00_国家建设与政府行为 )
  - `创建日期`：2020/02/28
  - `主讲`：—
  - `参考`：[*国家建设与政府行为*]( https://book.douban.com/subject/11525224/ )
  - `作者`：[周雪光]( https://sociology.stanford.edu/people/xueguang-zhou )，[刘世定]( http://www.shehui.pku.edu.cn/sz/content.aspx?nodeid=589 )，[折晓叶]( http://nisd.cssn.cn/shfzzlyjy/shfzzlyjy_rcdw/rcdw_yjry/yjry_yjy/201212/t20121224_1823111.shtml )
  - [x] `已完成`
- 01：[`就业利息和货币通论`](  https://github.com/VenciFreeman/Notes/tree/master/PS01_就业利息和货币通论  )
  - `创建日期`：2020/08/04
  - `主讲`：—
  - `参考`：[*就业、利息和货币通论*]( https://weread.qq.com/web/reader/d6632d705cf769d6646fc55ke4d32d5015e4da3b7fbb1fa )
  - `作者`：[John Maynard Keynes](  http://en.wikipedia.org/wiki/John_Maynard_Keynes  )
  - [ ] `未完成`
- 02：[`考研政治提纲`](  https://github.com/VenciFreeman/Notes/tree/master/PS02_考研政治提纲  )
  - `创建日期`：2020/08/09
  - `主讲`：徐涛
  - `参考`：
  - `作者`：
  - [x] `已完成`

File: X00_论文阅读笔记/ME001_电子组装材料润湿性评价：润湿平衡测试法.md
# 电子组装材料润湿性评价：润湿平衡测试法

> [史建卫,李阳贵,方醒.电子组装材料润湿性评价的润湿平衡测试法[J].电子工业专用设备,2010,39(06):40-47+56.]( https://kns.cnki.net/KCMS/detail/detail.aspx?dbcode=CJFQ&dbname=CJFD2010&filename=DGZS201006010&v=MTYyNzJxWTlFWklSOGVYMUx1eFlTN0RoMVQzcVRyV00xRnJDVVI3cWZaT1JxRnlqZ1dyek1JU3JSZmJHNEg5SE0= )

[TOC]

## 摘要

#### 摘要

- 电子组装材料的**润湿性**对于形成良好的焊点质量至关重要

- 实际生产中要求对组装材料进行<u>润湿性评估</u>
  - **润湿平衡测试法**
    - 氮气保护下的焊料及焊膏润湿性测试
    - 工作原理
    - 测试过程
    - 评估标准及适用范围

- 为电子组装材料技术性采购提供一种评估润湿性的有效方法

#### 为什么要保证湿润性

- 钎焊时熔融钎料对基体金属的润湿过程形成了<u>近距离接触界面</u>
- 界面上基体金属和钎料相互作用形成了实现连接所必须的<u>界面化合物</u>或<u>合金层</u>
- 钎焊的**前提条件**：良好的润湿

#### 氮气保护

- 改善无铅钎料**高熔点**、**低润湿性**特点的业界常用方法
  - 大大减少**润湿时间**
  - 增加湿润力，改善湿润性
  - 降低钎焊时的**峰值温度**
  - 扩大**温度工艺窗口**
  - 减少助焊剂用量
  - 可使用性能欠佳的助焊剂

#### 工业标准

- 日本工业标准：JIS-Z-3198 (无铅钎料试验方法)
  - 润湿平衡测试法：依据润湿平衡法原理来测定不同材料 (合金，助焊剂，母材)组合条件下的润湿性

## 润湿平衡测试法

#### 湿润性评价的四种方法及主要参考标准

- 焊锡槽平衡法
  - IEC 60068-2-54
  - JIS C 60068-2-54/JIS C 0053
  - EIAJET-7401
- 阶梯升温法
  - EIAJET-7404
  - JIS C 0099
- 焊锡小球平衡法
  - IEC 60068-2-69
  - EIAJET-7401
- 急速加热平衡法
  - EIAJET-7404
  -  JIS C 0099

### 测试原理 (焊锡槽平衡法)

- 润湿力F表示为液态钎料表面张力和浮力的合力。计算公式

  $$
  F=(γ×cosθ×L-ρVg)×10^{-2}mN\\
  F:测试铜片受到的力\\
  θ:为接触角\\
  L:为试样所浸入的金属部分的周长\\
  γ:表面张力 (钎料－助焊剂之间的表面张力)\\
  V:浸入钎料槽的体积\\
  ρ:液态钎料密度\\
  g:重力加速度\\
  ρVg:铜片受到液态钎料浮力
  $$

- 测试铜片浸入深度h→0，则 V→0，此时润湿力F

  $$
  F = (γ×cosθ×L-ρVg)×10^{-2}=kcosθ
  $$

- k为常数，因此测出F即可间接求得接触角θ的变化

### 焊料测试设备及材料

| 材料及设备 |                          厂商及规格                          |
| :--------: | :----------------------------------------------------------: |
| 湿润测试仪 |             Rhesca 公司 Solder Checker SAT-5100              |
|  氧分析仪  | Daiichi Nekken 公司 TB-SI-SS 型氧分析仪 (0.1×10<sup>-6</sup>-25%) |
|  测试铜片  |       Rhesca 公司随机供应标准紫铜片(30 mm×5 mm×0.3 mm)       |
|  合金选择  |                        Sn-3.0Ag-0.5Cu                        |
|   助焊剂   |               TAMURA 公司 EC-19S-8 免清洗焊剂                |
|  氮气供应  |                    瓶装氮气，纯度 99.999%                    |

- 测试铜片也可参照 ISO 1634-CU-ETP 标准选取
  - 试验前进行测试铜片脱脂
  - 各自在20%的硝酸溶液中清洗
- 法国NFC 90 551 标准
  - 铜片在22.5℃±0.5 ℃浸入1.5 mg/L硫酸钠溶液中30s±0.5s
  - 在一定的控制条件下老化24h，之后4 h内使用铜片

### 焊料测试步骤及参数设定

- 测试铜片浸入助焊剂深度为4~5mm
  - 要大于其在熔融钎料中的浸入深度
- 测试温度为高于钎料熔点10~30 ℃ (无铅钎料)和25~30℃(有铅钎料)

### 焊料测试过程

- 将标准试验铜片以设定的速度插入到一定温度的熔融钎料槽中
  - 试样端部与钎料接触并继续插入时，试样会受到浮力作用
  - 随着钎料对母材的逐渐润湿，浮力逐渐被表面张力抵消，曲线由负向正变化
  - 合力为零时记录的时间称为零交时间T<sub>0</sub>
  - 测试继续进行，合力值增大至不再随时间变化时，润湿力最大，为F<sub>max</sub>
- 插入深度达到设定值时试样停止运动，停留设定时间后向上提起

> - 测试零交时间T<sub>0</sub>越短，说明润湿过程发生越迅速
> - 最大润湿力F<sub>max</sub>越大，说明润湿过程中钎料对母材的润湿程度越大，沾锡量越多

### 焊料评价标准

|   工业标准    |                参数                | 要求  |
| :-----------: | :--------------------------------: | :---: |
| ANSI/J-STD003 |          T<sub>1</sub>/s           |  ≤2   |
|               | F<sub>max</sub>/mN·cm<sup>-1</sup> | ≥1.2  |
|   J-STD-004   | F<sub>max</sub>/mN·cm<sup>-1</sup> | ≥1.5  |
| MIL-STD-883D  |          T<sub>0</sub>/s           | ≤0.59 |
|               |          T<sub>1</sub>/s           |  ≤1   |
|               | F<sub>max</sub>/mN·cm<sup>-1</sup> |  ≥3   |

> - 机械化生产需求T<sub>1</sub>/s ≤ 2.5
> - 零交时间T<sub>0</sub>
> - 润湿时间T<sub>1</sub>
> - 最大润湿力F<sub>max</sub>

### 焊料测试结果

- 测试铜片浸渍助焊剂后插入熔融液态钎料，在毛细作用下发生润湿在铜片上爬升，试验过程与波峰焊工艺相似

- 润湿过程中液态钎料与外界气体接触，润湿平衡状态可用杨氏方程表示

  ![焊料润湿平衡状态模型](https://github.com/VenciFreeman/Notes/blob/master/fig/X00/X00_ME001_fig01.jpg)
  $$
  cos\theta=\frac{γGS-γLS}{γGL}
  $$

- 氮气保护

  - 提高无铅钎料润湿力
  - 减少润湿时间
  - 从而改善了润湿性此外
  - 可以降低成本
  - 减少助焊

### 焊膏测试设备及材料

|  焊膏种类  | Sn-3.5Ag (A) | Sn-3.0Ag-0.5Cu (B) | Sn-3.0Ag-0.5Cu (C) | Sn-37Pb (D) |
| :--------: | :----------: | :----------------: | :----------------: | :---------: |
|    密度    |     7.5      |        7.4         |        7.4         |     8.4     |
| 助焊剂量/% |   10.0±0.5   |        11.5        |        11.5        |  10.0±0.5   |
|  粒度/μm   |    25~45     |     25~45 (36)     |       25~45        |    25~45    |
| 黏度/Pa·s  |    200±30    |      180~220       |        180         |   180±20    |
|  扩展率/%  |     >92      |        >80         |        >80         |     >90     |

### 焊膏测试步骤及参数

- 焊膏溶化之后，钎料下沉到测试铜盘凹坑中，助焊剂漂浮在钎料上面，形成致密保护层
- 与再流焊润湿机制相似，即润湿平衡测试法可以用来测试再流焊过程中焊膏的润湿性
  - 测试时铜片浸入深度：0.10mm
  - 浸入速度：0.5mm/s
  - 浸入时间：15s
  - 锡槽温度条件：225℃，230℃，240℃

### 焊膏测试结果

- 测试铜片浸入熔融焊膏中时，液态助焊剂及钎料在毛细作用下发生润湿而在铜片上爬升，试验过程与回流焊工艺相似
- 润湿过程中液态钎料与外界气体被助焊剂隔离，润湿平衡状态可用杨氏方程表示

![焊料润湿平衡状态模型](https://github.com/VenciFreeman/Notes/blob/master/fig/PME001_fig01.jpg)

- 再流焊温度
  - 再流焊温度为225℃时焊膏溶化但不润湿测试铜片
  - 再流焊温度为230℃时焊膏溶化并较好地润湿测试铜片
  - 再流焊温度为240℃时焊膏溶化并很好的润湿测试铜片

- 4种无铅焊膏均能很好的润湿测试铜片
- 不同氧含量下焊膏的润湿力没有明显变化
- 零交时间和润湿时间在氮气气氛中普遍减少
  - 长时间等待氧含量降低的过程中助焊剂挥发造成干燥而产生的试验误差
- 高温下的润湿力变化不明显，但润湿时间变化非常明显，焊剂挥发越多时间越短
- 焊膏测试过程中氮气并没有起到改善润湿性的作用，且不同助焊剂表现的润湿性都非常相似
  - 试验过程中有足够的助焊剂进行去氧化而导致最终结果一致
- 进一步证明：对标准铜片在120℃高温下氧化10min后取出进行润湿性测试
- 氧化后的铜片润湿力没有多少变化，只是润湿时间延长

### 焊膏测试结果分析

- 氮气对焊膏的润湿性没有产生明显的影响
- 温度及试件的氧化对润湿力无影响，但对润湿时间有较大影响
  - 与钎料润湿试验结果存在较大差异
  - 而且与实际生产也存在很大差异
- 焊膏润湿性对于温度的影响也不明显
  - 测试时间较长

## 润湿平衡测试法局限性

- 采用的焊膏润湿机制模型可以对助焊剂及焊料的润湿性进行一定的评估，但不能模拟实际生产中焊膏润湿情况

### 助焊剂挥发

- 测试铜片及焊膏没有发生高温氧化
- 实际再流焊中元器件、焊盘及焊膏要经过高于100℃左右的高温氧化
  - 助焊剂的挥发干燥直接影响润湿性，尤其是对性能不好的焊膏
  - 经过预热阶段的铺展效果极差，快速流动的热气流使助焊剂大量的挥发而导致润湿性下降
  - 预热后大量助焊剂的挥发和活化显出合金金属光泽

| 预热时间/s |                现象                |
| :--------: | :--------------------------------: |
|     0      |     收球过程比较均匀，气泡细密     |
|     30     |  收球过程比较均匀，但是气泡不细密  |
|     60     | 收球过程中焊膏出现凹坑，收球不均匀 |
|     90     |        焊膏容易产生焊球残渣        |

### 助焊剂成膜

- 对焊膏润湿试件进行观察，可以发现在润湿发生时有一层助焊剂薄膜覆盖在液态合金表面
  - 防止熔融合金受外界气氛的影响，氮气保护不能发挥改善表面张力的作用，润湿力没有变化
- 实际生产的热风强制再流焊中，焊膏溶化润湿焊盘和元件引脚时，发挥去氧化作用外，失去了保护熔融合金受到外界环境气氛的影响作用
  - 氮气直接与熔融金属接触，起到改善钎料表面张力的作用
  - 大部分裸露金属没有被助焊剂膜保护，主要是高速热气流冲刷作用使助焊剂失去成膜保护功能
  - 高速含氧气流加速焊材的氧化，造成可焊性下降

### 助焊剂残余氧化

- 实际再流焊过程中，预热阶段会消耗大量助焊剂，焊膏经历了230~250℃以上的高温
  - 一些配方的助焊剂会发生氧化而失效，失去活性和成膜能力，同样也失去保护功能，直接影响到焊膏的润湿性
  - 部分助焊剂会出现灼烧作用，导致助焊剂性能下降，表面发黄变黑
- 普通松香活化温度为74~220℃
  - 从74℃开始软化，内部的松香酸呈现活性
  - 随着温度升高松香酸转化为海松酸和脱氢松香酸，活性逐渐增强
  - 125℃左右时具有轻微的流动性清除污渍，也可以形成保护膜
  - 高于150℃的温度下，表现出溶解银、铜、锡等氧化物的能力
  - 200~220℃温度下活性最强
  - 230℃以上逐渐失去活性，转为焦松香酸
- 松香氧化产生过氧化物，氢氧化物和酮类化合物，失去了溶解于清洗溶剂中的能力
  - 焊后清洗出现白点于PCB表面
  - 氮气气氛中由于较少的氧化，助焊剂大量的挥发，焊膏残渣没有退化而很容易清洗
- 焊膏中松香的氧化：使用DSC估算
  - 当一个吸热或放热反应发生时，DSC记录热能变化
  - 助焊剂挥发是吸热反应，氧化是放热反应
  - 空气中RMA和低残留、免清洗型焊膏DSC温度记录仪显示为放热，而在氮气中没有观察到
  - 焊膏中有机物的氧化与焊膏润湿性及焊后PCB上的残留有很大关系

### 焊膏涂覆量

- 充分的助焊剂能形成致密的保护膜对焊盘和熔融合金进行二次保护，防止再次氧化

- 实际结果与测试情况不同

  - 考虑到实际生产，引进润湿因子 K

    - 反映实际再流焊过程中所需焊膏的润湿能力

    - 表示单位体积量的焊膏在单位表面上所需的润湿长度

    - 与元件引脚、焊盘的氧化有关，也与合金种类及颗粒氧化程度有关，更与焊膏特性有关

    - 公式表达
    
    $$
    K=k\frac{V}{S}\\
      V:焊膏体积\\
      S:所能润湿的面积\\
      k:常量\\
      K符合反函数规律\\
      S=[V-(1-P)^3V]/[\frac{1-P}{2}\times \sqrt[3]{6V/\pi}]\\
      V:焊料铺展试验中铺展后P:焊料球体积\\
      P:扩展率
    $$
  
- 一般工业标准中铺展率P要求为80%，润湿因子为0.125k

  - 实际生产中所需润湿因子必须大于0.125k
  - 测试条件下焊膏量多，有足够多的助焊剂以供挥发和成膜，导致外界气体没有多少影响
  - 实际生产中所加焊膏量均偏小，在发生焊材的氧化、助焊剂的挥发等情况下都会引起润湿性不良

### 尺寸形态

- 爬升高度h与接触角θ及表面张力γ之间关系
  
  $$
  焊料润湿性测试:h=2γ(1-sin\theta)/\rho g\\
  焊膏润湿性测试:h=2γsin(45°-\theta/2)/\rho g
  $$

- 相同合金以焊料及焊膏两种方法进行润湿性测试，其稳定形态与润湿力之间关系
  
  $$
  F_{max}=γLcosθ-ρgV-2γS/R
  $$
  
- 实际熔融钎料润湿元器件引脚时也存在焊点尺寸形态的影响

- 印刷在焊盘上的焊膏较少时 (润湿因子K值较小)，尺寸形态的影响会引起的较大润湿阻力，不能很好润湿元件引脚

## 润湿平衡测试法之接触角评定标准

### 焊膏测试试验结果评定标准

- 润湿力 (越大越好)
- 润湿时间 (越小越好)
- 接触角 (越小越好)

| 接触角θ/° | 相对湿润性 |
| :-------: | :--------: |
|   0-10    |    完美    |
|   10-20   |    杰出    |
|   20-30   |   非常好   |
|   30-40   |     好     |
|   40-55   |    尚可    |
|   55-70   |     差     |

- 接触角满足公式
  
  $$
  cos\theta=\frac{F_{eq}+\rho Vg}{F_{wf}-\rho Vg}\\
  F_{eq}:平衡时的润湿力，近似等于F_{max}\\
  F_{wf}:试件回抽时的最大力
  $$

- 通过测试钎料沿垂直铜片上升所形成的新形的高度(H)和质量(w)计算θ值
  
  $$
  \theta=sin^{-1}\frac{4w^2-(\rho gLH^2)^2}{4w^2+(\rho gLH^2)^2}\\
  \rho:钎料密度\\
  g:重力加速度\\
  L试样周长
  $$

- 液态钎料和助焊剂的界面张力
  
  $$
  γ_{LF}=\frac{\rho g}{4}(\frac{4w^2}{\rho gLH^2}+H^2)
  $$
  

## 结论

- 润湿平衡测试法适合<u>评定波峰焊工艺中焊材组合的润湿性</u>
- 测试结果为实际生产工艺提供有力的参考数据
- 对于评定再流焊工艺中焊膏的润湿性还需要进一步改进
  - 增加测试过程与实际生产的相似性
- 通过润湿时间可以粗略评定焊膏的活性
